Repository: ai4mat-lab/GPT-MOF-Project

# GPT-MOF-Project
In this project we used GPT-4o-mini engine to extract key elements from scientific literature regarding metal-organic frameworks features and their CO2 capture properties.

Using the algorithm_pseudocode.md file, you can write your own code to extract MOF data from literature.

MOF_database_cleaned.csv contains the csv output of data extracted from 434 articles. The data has been cleaned and is machine-readable.

File: MOF_database_cleaned_v5.1.csv (part 1 of 3)
,Type,Metal,Ligand,Synthesis method,Solvent,Physical state,Oxidation number,Reaction Time (h),SSA (m2/g),Pore size (nm),pore volume (cm3/g),CO2 adsorption capacity (mmol/g),CO2 selectivity percentage,Adsorption Temp (K),Adsorption pressure (bar),filename,Group,SuperGroup,0,1,unit,mean
0,MOF-2,Zn,H2BDC,solvothermal,N/methyl/2/pyrrolidone/chlorobenzene/DMF,solid,2.0,3.0,,,,,,,,001.pdf,MOF-2,MOF,,,,
1,MOF-5,Zn,H2BDC,solvothermal,diethylformamide,solid,2.0,4.0,3400.0,1.2,,,,,,001.pdf,MOF-5,MOF,,,,
2,IRMOF-8,Zn,"2,6-naphthalenedicarboxylic acid",solvothermal,diethylformamide/N/methyl/2/pyrollidone,solid,2.0,4.0,1750.0,,,,,,,001.pdf,IRMOF-8,IRMOF,,,,
3,Cu-BTC-MOF,Cu,H3BTC,electrochemical synthesis,MeOH,solid,1.0,150.0,1820.0,,,0.7498295841854125,,77.0,20.0,001.pdf,Cu-BTC-MOF,MOF,,,,
4,[Cu3(BTC)2],Cu,H3BTC,electrochemical growth,EtOH/H2Omix,thin film,,30.0,,,,,,,,002.pdf,Cu3(BTC)2,Metal/BTC,,,,
5,HKUST-1,Cu,H3BTC,electrochemical synthesis,EtOH/H2O,solid,2.0,1.0,1400.0,0.3,0.6,,,,,003.pdf,HKUST-1,HKUST,,,cm3,
6,ZIF-8,Zn,Methyl imidazolate (MeIM),electrochemical synthesis,DMF/MeOH/orH2O,solid,2.0,1.0,1550.0,0.34,0.6,,,,,003.pdf,ZIF-8,ZIF,,,cm3,
7,MIL-100(Al),Al,"Trimethyl 1,3,5-benzene-tricarboxylate (Me3btc)",electrochemical synthesis,EtOH/H2O,solid,3.0,1.0,,2.7,,,,,,003.pdf,MIL-100,MIL,,,,
8,MIL-53(Al),Al,"1,4-benzene-dicarboxylate",electrochemical synthesis,DMF/H2O,solid,3.0,3.0,1200.0,,0.65,,,,,003.pdf,MIL-53,MIL,,,cm3,0.65
9,NH2-MIL-53(Al),Al,Amino-H2BDC,electrochemical synthesis,DMF/H2O,solid,3.0,3.0,,,,,,,,003.pdf,MIL-53,MIL,,,,
10,HKUST-1,Cu,H3BTC,electrochemical synthesis,EtOH/H2O,layer,,20.0,,,,,,,,004.pdf,HKUST-1,HKUST,,,,
11,HKUST-1,Cu,H3BTC,electrochemical synthesis,MixturesofH2O/MeOH/EtOH,solid,,5.0,,,,,,,,005.pdf,HKUST-1,HKUST,,,,
12,Cu3(BTC)2,Cu,H3BTC,"hydrothermal, ambient pressure, electrochemical",EtOH,solid,2.0,14.0,1624.0,0.9,0.62,,,303.0,0.05,006.pdf,Cu3(BTC)2,Metal/BTC,,,cm3,
13,MIL-100(Fe),Fe,H3BTC,electrochemical deposition,2/1EtOH/milli/QH2O,solid coating,3.0,1.0,2200.0,,,,,,,007.pdf,MIL-100,MIL,,,,
14,HKUST-1,Cu,H3BTC,electrochemical deposition,2/1EtOH/milli/QH2O,solid coating,2.0,,,,,,,,,007.pdf,HKUST-1,HKUST,,,,
15,ZIF-4,Zn,IM,anodic growth,DMF/H2O,solid,2.0,15.0,75.0,0.2,,,,,,008.pdf,ZIF-4,ZIF,,,,
16,ZIF-7,Zn,bIM,anodic growth,,solid,2.0,120.0,358.0,,,,,,,008.pdf,ZIF-7,ZIF,,,,
17,ZIF-8,Zn,mIM,anodic growth,,solid,2.0,60.0,1730.0,,,,,,,008.pdf,ZIF-8,ZIF,,,,
18,ZIF-14,Zn,eIM,anodic growth,,solid,2.0,60.0,598.0,,,,,,,008.pdf,ZIF-14,ZIF,,,,
19,ZIF-67,Co,mIM,anodic growth,,solid,2.0,60.0,1521.0,,,,,,,008.pdf,ZIF-67,ZIF,,,,
20,Tb-BTC,Tb,H3BTC,electrochemical synthesis,EtOH/H2O,crystalline,,,,,,,,,,009.pdf,Tb-BTC,Metal/BTC,,,,
21,Gd-BTC,Gd,H3BTC,electrochemical synthesis,EtOH/H2O,crystalline,,,,,,,,,,009.pdf,Gd-BTC,Metal/BTC,,,,
22,Zn-BTC,Zn,H3BTC,electrochemical synthesis,,needle-like,,,,,,,,,,009.pdf,Zn-BTC,Metal/BTC,,,,
23,Tb-BTC,Tb,H3BTC,electrochemical synthesis,EtOH/H2O,crystalline,,,,,,,,,,009.pdf,Tb-BTC,Metal/BTC,,,,
24,Gd-BTC,Gd,H3BTC,electrochemical synthesis,EtOH/H2O,crystalline,,,,,,,,,,009.pdf,Gd-BTC,Metal/BTC,,,,
25,Zn-BTC,Zn,H3BTC,electrochemical synthesis,,crystalline,,,,,,,,,,009.pdf,Zn-BTC,Metal/BTC,,,,
26,Zn3(BTC)2,Zn,H3BTC,electrochemical plating,EtOH,thin film,2.0,40.0,,,,,,,,010.pdf,Zn3(BTC)2,Metal/BTC,,,,
27,MOF-5(IL),Zn,H2BDC,electrochemical,Bmimbromine,solid,2.0,2.0,,,,,,,,011.pdf,MOF-5,MOF,,,,
28,MOF-5(IL),Zn,H2BDC,electrochemical,1/butyl/3/methylimidazoliumchloride,spherical,2.0,2.0,914.7,,,,,,,012.pdf,MOF-5,MOF,,,,
29,MOF-5,Zn,H2BDC,cathodic electrodeposition,DMF/H2O,crystalline,2.0,15.0,,,,,,,,013.pdf,MOF-5,MOF,,,,
30,MOF-5,Zn,H2BDC,electrochemical deposition,DMF,solid,2.0,15.0,,,,,,,,014.pdf,MOF-5,MOF,,,,
31,(Et3NH)2Zn3(BDC)4,Zn,H2BDC,cathodic electrodeposition,DMF,thin film,2.0,,917.0,,,,,,,015.pdf,(Et3NH)2Zn3(BDC)4,Metal/BDC,,,,
32,HKUST-1,Cu,H3BTC,electrophoretic deposition,DMSO/MeOH,thin film,2.0,10.0,,0.69,,,,,,016.pdf,HKUST-1,HKUST,,,,
33,ZIF-8,Zn,2-methylimidazole,electrophoretic deposition,H2O,thin film,2.0,10.0,,,,,,,,016.pdf,ZIF-8,ZIF,,,,
34,ZIF-8,Zn,2-MeIm,indirect bipolar electrodeposition (ibed),H2Osolution,solid,2.0,60.0,,,,,,,,017.pdf,ZIF-8,ZIF,,,,
35,HKUST-1,Cu,H3BTC,indirect bipolar electrodeposition (ibed),EtOH,solid,2.0,60.0,,,,,,,,017.pdf,HKUST-1,HKUST,,,,
36,UiO-66,Zr,H2BDC,electrochemical film deposition,DMF,solid,4.0,30.0,,,,,,,,018.pdf,UiO-66,UiO,,,,
37,HKUST-1,Cu,btc (H3BTC,spray-drying,DMF/EtOH/H2O,powder,0.0,2.0,1209.0,,,,,,,019.pdf,HKUST-1,HKUST,,,,
38,Cu-bdc,Cu,H2BDC (H2BDC,spray-drying,DMF,,0.0,,,,,,,,,019.pdf,Cu-BDC,Metal/BDC,,,,
39,NOTT-100,Cu,"bptc (3,3′,5,5′-biphenyl-tetracarboxylic acid)",spray-drying,DMF,,0.0,,,,,,,,,019.pdf,NOTT-100,NOTT,,,,
40,MIL-88A,Fe,fumarate,spray-drying,H2O,,3.0,,,,,,,,,019.pdf,MIL-88A,MIL,,,,
41,MIL-88B,Fe,NH2-BDC,spray-drying,H2O,,3.0,,,,,,,,,019.pdf,MIL-88B,MIL,,,,
42,MOF-14,Cu,"btb (4,4′,4′′-benzene-1,3,5-triyl-tribenzoic acid)",spray-drying,DMF,,0.0,,,,,,,,,019.pdf,MOF-14,MOF,,,,
43,MOF-74,"Zn, Ni, Mg","dhBDC (2,5-dihydroxy-H2BDC",spray-drying,DMF,,2.0,,,,,,,,,019.pdf,MOF-74,MOF,,,,
44,UiO-66,Zr,H2BDC,spray-drying,DMF,,4.0,,,,,,,,,019.pdf,UiO-66,UiO,,,,
45,ZIF-8,Zn,Me-IM (2-methylimidazolate),spray-drying,DMF,,2.0,,,,,,,,,019.pdf,ZIF-8,ZIF,,,,
46,Cu-PB,"Cu, Fe",,spray-drying,,,2.0,,,,,,,,,019.pdf,Cu-PB,Cu-PB,,,,
47,IRMOF-3,Zn,NH2-BDC,spray-drying,DMF,,2.0,,,,,,,,,019.pdf,IRMOF-3,IRMOF,,,,
48,UiO-66,Zr,H2BDC,spray-drying continuous flow,DMF/H2O,microspherical beads,4.0,63.0,1106.0,,,,,,,020.pdf,UiO-66,UiO,,,,
49,Fe-BTC/MIL-100,Fe,H3BTC,spray-drying continuous flow,DMF,microspherical beads,3.0,,1039.0,,,,,,,020.pdf,MIL-100,MIL,,,,
50,[Ni8(OH)4(H2O)2(L)6]n,Ni,1H-pyrazole-4-carboxylic acid,spray-drying continuous flow,DMF/H2O,microspherical beads,2.0,,377.0,,,,,,,020.pdf,[Ni8(OH)4(H2O)2(L)6]n,[Ni8(OH)4(H2O)2(L)6]n,,,,
51,SIFSIX-3-Co,Co,pyz,spray-drying,MeOH,,,,,,,2.56,,298.0,1.0132472,021.pdf,SIFSIX-3,SIFSIX,,,,
52,SIFSIX-3-Cu,Cu,pyz,spray-drying,MeOH,,,,,,,2.23,,298.0,1.0132472,021.pdf,SIFSIX-3,SIFSIX,,,,
53,SIFSIX-3-Zn,Zn,pyz,spray-drying,MeOH,,,,,,,2.27,,298.0,1.0132472,021.pdf,SIFSIX-3,SIFSIX,,,,
54,SIFSIX-1-Zn,Zn,bpy,spray-drying,MeOH,,,,1300.0,,,,,,,021.pdf,SIFSIX-1,SIFSIX,,,,
55,TIFSIX-1-Cu,Cu,bpy,spray-drying,MeOH,,,,1650.0,,0.66,,,,,021.pdf,TIFSIX-1-Cu,TIFSIX-1-Cu,,,cm3,
56,MPM-1-TIFSIX,Cu,adenine,spray-drying,MeOH,,,,805.0,,0.32,,,,,021.pdf,MPM-1-TIFSIX,MPM-1-TIFSIX,,,cm3,
57,Zn-ZIF-67,"Zn, Co",2-methylimidazole,hydrothermal,UltrapureH2O,solid,,24.0,1881.0,1.58,0.63,1.8662443115909697,99.0,,7.0,022.pdf,ZIF-67,ZIF,,,,
58,ZIF-8,Zn,2-methylimidazole,reflux in methanol,MeOH,solid,,4.0,1173.0,1.16,,,,,,023.pdf,ZIF-8,ZIF,,,,
59,Amine-functionalized ZIF-8,Zn,2-methylimidazole,reflux in toluene,Toluene,solid,,20.0,1096.0,,,,,,,023.pdf,ZIF-8,ZIF,,,,
60,ZIF-8/CN foam,Zn,2-methylimidazole,growth on carbon nitride (cn) foam,MeOH,composite,,6.0,211.0,17.5,,,100.0,353.0,10.0,024.pdf,ZIF-8,ZIF,,,,
61,RH Au/Zn-MOF,"Au, Zn",2-methylimidazole,cation exchange,MeOH,nanocage,3.0,8.0,1129.0,,,,,,,025.pdf,RH Au/Zn-MOF,MOF,,,,
62,RD Au/Zn-MOF,"Au, Zn",2-methylimidazole,cation exchange,MeOH,nanocage,3.0,8.0,1129.0,,,,,,,025.pdf,RD Au/Zn-MOF,MOF,,,,
63,ZIF-8,Zn,2-methylimidazole,pyrolysis,MeOH,solid,0.0,24.0,1413.0,1.16,,0.6134969325153374,,273.0,1.0,026.pdf,ZIF-8,ZIF,,,,
64,ZnO@NPC-Ox-700,Zn,hydroxyl and carboxyl groups,pyrolysis and oxidation,acetonitrile,solid,,2.0,113.5,,,0.6134969325153374,100.0,273.0,1.0,026.pdf,ZnO@NPC-Ox-700,ZnO@NPC-Ox-700,,,,
65,ZIF-68,Zn,2-nitroimidazole and benzimidazole,hydrothermal,DMF,solid,,12.0,,1.03,,,99.0,,,027.pdf,ZIF-68,ZIF,,,,
66,F-ZIF-90,Zn,imidazolate,solvothermal + post-functionalization,DMF,solid,2.0,18.0,763.0,,,,,393.0,11.7,028.pdf,ZIF-90,ZIF,,,,
67,ZIF-95,Zn,5-chlorobenzimidazole,solvothermal,DMF,solid,,2.0,1170.0,0.46,0.41,,99.0,,,029.pdf,ZIF-95,ZIF,,,,
68,ZIF-67,Co,2-methylimidazole,simple and straightforward,MeOH,solid,2.0,24.0,10400.0,9.8,,,,,,030.pdf,ZIF-67,ZIF,,,,
69,MOF-5,Zn,H2BDC,co-polymerization,DMF,solid,2.0,4.0,,,,,,,,031.pdf,MOF-5,MOF,,,,
70,JUC-1000,Cu,"2,4-bis(3,5-dicarboxyphenylamino)-6-ol triazine (H4BDPO)",reacting the ligand with copper nitrate,DMF,microporous,,,1221.0,0.73,,5.576871598108325,,273.0,1.01325,032.pdf,JUC-1000,JUC-1000,,,,
71,ZnMOF-1,Zn,4-pyridyl carboxaldehyde isonicotinoylhydrazone (L1),green mechanochemical synthesis,,solid,2.0,8.0,,,,10.76,,666.0,,033.pdf,MOF-1,MOF,,,,
72,ZnMOF-2,Zn,3-pyridylcarboxaldehydenicotinoyl hydrazine (L2),green mechanochemical synthesis,,solid,2.0,8.0,,,,7.39,,648.0,,033.pdf,MOF-2,MOF,,,,
73,MOF-Zn-1,Zn,"melamine, 2,5-thiophenedicarboxylic acid",solvothermal crystallization,DMF,solid,,72.0,1006.3,1.01,0.4,3.555813330953868,,273.0,,034.pdf,MOF-1,MOF,,,cm3,
74,ZnMOF-1-NH2,Zn,[Zn2(ATA)2]n,green mechanochemical synthesis,DCM,solid,,8.0,1155.0,,,1.4181,,273.0,9.9,035.pdf,MOF-1,MOF,,,,
75,[Zn(DCTP)]·4.2H2O,Zn,H2DCTP,solvothermal,DMF,colorless block crystals,2.0,96.0,,1.25,,2.989203176586062,,273.0,,036.pdf,[Zn(DCTP)]·4.2H2O,[Zn(DCTP)]·4.2H2O,,,,
76,UiO-66,Zr,H2BDC,solvothermal,DMF,microcrystalline,4.0,12.0,1665.0,0.65,,,,,,037.pdf,UiO-66,UiO,,,,
77,UiO-66-OH,Zr,H2BDC-OH,solvothermal,DMF,microcrystalline,4.0,2.0,1345.0,0.52,,,,,,037.pdf,UiO-66,UiO,,,,
78,UiO-66-NH2,Zr,NH2-BDC,solvothermal,DMF,microcrystalline,4.0,2.0,1468.0,,,,,,,037.pdf,UiO-66,UiO,,,,
79,UiO-66-NO2,Zr,H2BDC-NO2,solvothermal,DMF,microcrystalline,4.0,2.0,899.0,,,,,,,037.pdf,UiO-66,UiO,,,,
80,UiO-66-Cl,Zr,H2BDC-Cl,solvothermal,DMF,microcrystalline,4.0,2.0,1240.0,,,,,,,037.pdf,UiO-66,UiO,,,,
81,UiO-66-Br,Zr,H2BDC-Br,solvothermal,DMF,microcrystalline,4.0,2.0,1029.0,,,,,,,037.pdf,UiO-66,UiO,,,,
82,UiO-66-(OH)2,Zr,H2BDC-(OH)2,solvothermal,DMF,microcrystalline,4.0,2.0,501.0,,,,,,,037.pdf,UiO-66,UiO,,,,
83,UiO-66-naphthyl,Zr,H2BDC-naphthyl,solvothermal,DMF,microcrystalline,4.0,2.0,412.0,,,,,,,037.pdf,UiO-66,UiO,,,,
84,UiO-66-IL-Br,Zr,,solvothermal,DMF,nanoscale particless,4.0,24.0,663.7,,0.38,0.9734987061657892,,298.0,1.01325,038.pdf,UiO-66,UiO,,,cm3,
85,UiO-66-IL-ClO4,Zr,,ion exchange,DMF,nanoscale particless,4.0,24.0,588.52,,0.38,1.3848487552422593,,298.0,1.01325,038.pdf,UiO-66,UiO,,,cm3,
86,UiO-66-IL-PF6,Zr,,ion exchange,,nanoscale particless,4.0,,608.21,,0.38,1.2929419113054341,,298.0,1.01325,038.pdf,UiO-66,UiO,,,cm3,
87,UiO-67-IL,Zr,Imidazolium-based ligand,solvothermal assembly,DMF,crystalline,4.0,24.0,846.0,,0.43,0.9993753903810118,,298.0,1.01325,039.pdf,UiO-67,UiO,,,cm3,
88,MIL-101-SO3H,Cr,,self-assembly,H2O,solid,,6.0,1458.0,,,,,,,040.pdf,MIL-101,MIL,,,,
89,IL@MIL-101-SO3H,Cr,[2-aemim][Br],self-assembly,H2O,solid,,48.0,1049.0,,,,,,1.01325,040.pdf,MIL-101,MIL,,,,
90,{[Co(µ3-L)(H2O)]·0.5H2O}n,Co,"H2L = thiazolidine 2,4-dicarboxylic acid",refluxing,DMF,powder,,36.0,,0.83,,,,,,041.pdf,{[Co(µ3-L)(H2O)]·0.5H2O}n,{[Co(µ3-L)(H2O)]·0.5H2O}n,,,,
91,N1,Co,,using polyvinylpyrrolidone (pvp) as surfactant,,nanocrystal,,,,,,,,,,041.pdf,N1,N1,,,,
92,N2,Co,,using hexadecyltrimethyl ammonium bromide (ctab) as surfactant,,nanocrystal,,,,,,,,,,041.pdf,N2,N2,,,,
93,CZ-ZIF,"Co, Zn",2-methylimidazole,simple aqueous method,H2O,solid,,2.0,1400.0,,0.63,,94.0,,7.0,042.pdf,CZ-ZIF,ZIF,,,,
94,Mg-MOF-74(S),Mg,H4dhtp,sonochemical,DMF/EtOH/H2O,solid,2.0,60.0,1690.0,1.1,,7.952738014087708,,298.0,1.013,043.pdf,MOF-74,MOF,,,,
95,[(CH3)2NH2]6[Cd3L(H2O)2]·12H2O,Cd,H12L (resorcin[4]arene-functionalized dodecacarboxylic acid),solvothermal assembly,H2O/Dimethylformamide(DMF),microporous solid,,6.0,,0.54,,,,,,044.pdf,[(CH3)2NH2]6[Cd3L(H2O)2]·12H2O,[(CH3)2NH2]6[Cd3L(H2O)2]·12H2O,,,,
96,[Co2L0.5V4O12]·3DMF ·5H2O,"Co, V",Resorcin[4]arene ligand,solvothermal,DMF/H2O,solid,,3.0,,0.96,,,,,,045.pdf,[Co2L0.5V4O12]·3DMF ·5H2O,[Co2L0.5V4O12]·3DMF ·5H2O,,,,
97,nan,,,,acetone,,,4.0,,,,,,,,046.pdf,nan,,,,,
98,UMCM-15,Zn,"[H2-BDC, H2-NDC, 4,4'-bipy]",microwave-assisted,EtOH/H2O,solid,,15.0,815.0,0.92,0.32,55.0,99.0,293.0,12.0,047.pdf,UMCM-15,UMCM,,,cm3,
99,UMCM-15(S),Zn,"[H2-BDC, H2-NDC, 4,4'-bipy]",solvothermal,DMF,solid,,32.0,,,,,99.0,,,047.pdf,UMCM-15(S),UMCM,,,,
100,zinc-glutamate-MOF (ZnGlu),Zn,L-glutamic acid,aqueous,H2O,single crystals and bulk,,6.0,8.3,,,,99.0,25.0,12.0,048.pdf,zinc-glutamate-MOF (ZnGlu),MOF,,,,
101,{Cu(Hip)2(Bpy)}n(CHB),Cu,Bipyridyl (Bpy) and 5-hydroxyisophthalic acid (Hip),microwave-assisted synthesis,H2O,solid,,6.0,0.4,,,,90.3,,,049.pdf,{Cu(Hip)2(Bpy)}n(CHB),{Cu(Hip)2(Bpy)}n(CHB),,,,
102,CHB(S),Cu,Bipyridyl (Bpy) and 5-hydroxyisophthalic acid (Hip),hydrothermal,H2O,solid,,48.0,1.3,,,,,,,049.pdf,CHB(S),CHB(S),,,,
103,CMOF 1,"Cd, Ni",eight Ni-L ligands,solvothermal,DMF/EtOH/H2O,brown block-like crystals,2.0,96.0,365.4,1.1,0.14,1.7221379494958509,,273.0,1.01325,050.pdf,CMOF-1,CMOF,,,,
104,UMCM-1-NH2,Zn,"1,3,5-Tris(4-carboxyphenyl)benzene, NH2-BDC",solvothermal,DMF,solid,,72.0,4200.0,1.4,2.4,53.0,99.0,,,051.pdf,UMCM-1-NH2,UMCM,,,cm3,
105,gea-MOF-1,Y,H3BTB,solvothermal,DMF/H2O,solid,3.0,36.0,1490.0,0.32,0.58,,,,,052.pdf,MOF-1,MOF,,,cm3,
106,gea-MOF-2,Cu,H6L,solvothermal,DMF,solid,2.0,7.0,,,2.76,,,,,052.pdf,gea-MOF-2,MOF,,,cm3,
107,CdPDIA,Cd,PDIA2-,heating,DMF/H2O,solid,,3.0,,,,,,,,053.pdf,CdPDIA,CdPDIA,,,,
108,RE-BDC,"RE (Y, Tb, Er)",H2BDC,hydrothermal,DMF/H2O,crystal,,12.0,,,,,,,,054.pdf,RE-BDC,Metal/BDC,,,,
109,RE-NDC,"RE (Y, Tb, Er)",NDC,hydrothermal,DMF/H2O,crystal,,12.0,,,,,,,,054.pdf,RE-NDC,RE-NDC,,,,
110,MOF 1,Sm,H3BTB,solvothermal,DMF/H2O,solid,3.0,72.0,946.74,1.02,,9.12,,195.0,1.01325,055.pdf,MOF-1,MOF,,,,
111,MOF 2,Gd,H3BTB,solvothermal,DMF/H2O,solid,3.0,72.0,834.26,1.02,,8.89,,195.0,1.01325,055.pdf,MOF-2,MOF,,,,
112,Gd-MOF,Gd,PMDA,solvothermal,DMF,solid,,12.0,235.7,3.6,0.24,,,,,056.pdf,Gd-MOF,MOF,,,,
113,1-Gd,Gd,"1,1'-cyclopropane-dicarboxylic acid (H2CDA)",solvothermal,DMF/H2O,colorless block single crystals,3.0,3.0,,1.82,,,,,,057.pdf,1-Gd,1-Gd,,,,
114,2-Dy,Dy,"1,1'-cyclopropane-dicarboxylic acid (H2CDA)",solvothermal,DMF/H2O,colorless block single crystals,3.0,3.0,,1.82,,,,,,057.pdf,2-Dy,2-Dy,,,,
115,[TbZn(BPDC)2(µ2H2O)Cl(H2O)3]·5H2O·0.5DMA,"Tb, Zn",H2BPDC,solvothermal,DMA/H2O,solid,3.0,3.0,,0.6,,1.115374319621665,,298.0,1.01325,058.pdf,[TbZn(BPDC)2(µ2H2O)Cl(H2O)3]·5H2O·0.5DMA,[TbZn(BPDC)2(µ2H2O)Cl(H2O)3]·5H2O·0.5DMA,,,,
116,[TbCo(BPDC)2(µ2H2O)Cl(H2O)3]·8H2O·0.5DMA,"Tb, Co",H2BPDC,solvothermal,DMA/H2O,solid,3.0,3.0,,,,,,,,058.pdf,[TbCo(BPDC)2(µ2H2O)Cl(H2O)3]·8H2O·0.5DMA,[TbCo(BPDC)2(µ2H2O)Cl(H2O)3]·8H2O·0.5DMA,,,,
117,UTSA-16,Co,citric acid (C6H8O7),hydrothermal reaction,H2O/C2H5OH,solid,2.0,2.0,,0.33,,7.1383956455786555,,296.0,1.0,059.pdf,UTSA-16,UTSA,,,,
118,{[Zn(L)]·2DMF·2H2O}n(1),Zn,5-(1H-imidazol-1-yl)isophthalic acid (H2L),solvothermal,DMF,porous neutral framework,2.0,72.0,215.0,1.2,,58.0,,273.0,1.0,060.pdf,{[Zn(L)]·2DMF·2H2O}n(1),{[Zn(L)]·2DMF·2H2O}n(1),,,,
119,{[(CH3)2NH2][Zn2(L)(H2O)PO4]·2DMF}n(2),Zn,5-(1H-imidazol-1-yl)isophthalic acid (H2L),solvothermal,DMF,organo-metallophosphate anionic framework,,72.0,750.0,1.5,,,22.0,273.0,1.0,060.pdf,{[(CH3)2NH2][Zn2(L)(H2O)PO4]·2DMF}n(2),{[(CH3)2NH2][Zn2(L)(H2O)PO4]·2DMF}n(2),,,,
120,{Cu2[(C20H12N2O2)(COO)4]}n,Cu,"bis(3,5-dicarboxyphenyl)isophthalamide (H4L1)",solvothermal assembly,,3d porous framework,,,2878.9,0.87,,7.2365485857053615,,273.0,1.01325,061.pdf,{Cu2[(C20H12N2O2)(COO)4]}n,{Cu2[(C20H12N2O2)(COO)4]}n,,,,
121,{[Sr(BDPO)0.5(H2O)]/C12H2O}n(1),Sr,"N,N'-bis(isophthalic acid)-oxalamide (H4BDPO)",solvothermal,DMA/H2O,solid,2.0,,621.0,0.76,,3.0472026412063884,,273.0,1.01325,062.pdf,{[Sr(BDPO)0.5(H2O)]/C12H2O}n(1),{[Sr(BDPO)0.5(H2O)]/C12H2O}n(1),,,,
122,Ba-MOF,Ba,"N,N′-bis(isophthalic acid)-oxalamide (H4BDPO)",solvothermal,DMA/H2O,colorless block-shaped crystals,2.0,48.0,487.0,0.82,,6.0096368341215305,,273.0,1.01325,063.pdf,Ba-MOF,MOF,,,,
123,Cu4[(C57H32N12)(COO)8],Cu,octacarboxylate,solvothermal assembly,dichloromethane,solid,,,2436.0,0.79,,7.17408762380655,,273.0,1.01325,064.pdf,Cu4[(C57H32N12)(COO)8],Cu4[(C57H32N12)(COO)8],,,,
124,Fe3O4,Fe,,co-precipitation,H2O,solid,,,,7.0,,,,,,065.pdf,Fe3O4,Fe3O4,,,,
125,nan,,,,,,,,,,,,,,,065.pdf,nan,,,,,
126,UMCM-15,Zn,"[H2-BDC, H2-NDC, 4,4'-bipy]",microwave-assisted synthesis,EtOH/H2O,solid,,15.0,815.0,0.92,0.32,55.0,99.0,293.0,12.0,066.pdf,UMCM-15,UMCM,,,,
127,{[(CH3)2NH2+]2[Zn3((μ3-O))(L)2(H2O)] ·4DMF ·2H2O}n(1),Zn,tricarboxylate (H3L),solvothermal,DMF/EtOH/H2O,crystalline,2.0,72.0,318.0,1.17,,3.015972160256982,,273.0,,067.pdf,{[(CH3)2NH2+]2[Zn3((μ3-O))(L)2(H2O)] ·4DMF ·2H2O}n(1),{[(CH3)2NH2+]2[Zn3((μ3-O))(L)2(H2O)] ·4DMF ·2H2O}n(1),,,,
128,MOF 1,Mn,"5,10,15,20-tetrakis(4-benzoate) porphyrin",solvothermal treatment,DMF/H2O,crystalline,2.0,48.0,320.5,0.39,,58.76,,273.0,1.01325,068.pdf,MOF-1,MOF,,,,
129,Fe(III)@MOF 1,Fe,"5,10,15,20-tetrakis(4-benzoate) porphyrin",post-synthetic reaction with fecl3,DMF,crystalline,3.0,12.0,124.0,0.85,,,,,,068.pdf,MOF-1,MOF,,,,
130,MIL-100(Cr),Cr,H3BTC,solvothermal,none,solid,3.0,18.0,2030.0,0.51,0.96,,,,1.01325,069.pdf,MIL-100,MIL,,,,
131,MIL-101(Cr)[PTA],Cr,H2BDC,microwave synthesis,none,solid,3.0,24.0,2124.0,1.2,0.96,,,,1.01325,069.pdf,MIL-101,MIL,,,,
132,NH2-MIL-101(Al),Al,NH2-BDC,solvothermal and microwave,None,solid,,6.0,2074.0,,550.0,4.580777096114519,99.0,298.0,15.0,070.pdf,MIL-101,MIL,,,,
133,polyILs@MILT101,Cr,H2BDC,in situ polymerization,EtOH,composite,,24.0,2462.0,3.0,1.26,4.595342196841259,,273.0,1.0,071.pdf,polyILs@MILT101,MIL,,,cm3,
134,MILT101,Cr,H2BDC,solvothermal,EtOH/H2O,solid,3.0,8.0,3603.0,3.0,1.83,2.766128312661729,,298.0,1.0,072.pdf,MILT101,MIL,,,,
135,polyILs@MILT101,Cr,VEIMBr,in situ polymerization,EtOH,solid,3.0,24.0,2462.0,,1.26,4.595342196841259,,273.0,1.0,072.pdf,polyILs@MILT101,MIL,,,,
136,{[Co2(tzpa)(OH)(H2O)2]·DMF},Co,H3tzpa,hydrothermal,DMF/H2O,solid,2.0,72.0,455.0,1.04,,2.8402635764598956,,298.0,1.0,073.pdf,{[Co2(tzpa)(OH)(H2O)2]·DMF},{[Co2(tzpa)(OH)(H2O)2]·DMF},,,,
137,Eu-BTB,Eu,H3BTB,solvothermal,DMF/H2O,light yellow crystals,3.0,3.0,,1.46,,,,,,074.pdf,Eu-BTB,Eu-BTB,,,,
138,(Me2NH2)[In(SBA)2] (1),In,H2SBA,solvothermal,DMF/acetonitrile,solid,3.0,72.0,207.0,0.9,,0.8,,273.0,1.01325,075.pdf,(Me2NH2)[In(SBA)2] (1),(Me2NH2)[In(SBA)2] (1),,,,
139,(Me2NH2)[In(SBA)(BDC)] (2),In,"H2SBA, H2BDC",solvothermal,DMF/acetonitrile,solid,3.0,72.0,,,,0.78,,273.0,1.01325,075.pdf,(Me2NH2)[In(SBA)(BDC)] (2),Metal/BDC,,,,
140,(Me2NH2)[In(SBA)(BDC-NH2)] (3),In,"H2SBA, H2BDC",solvothermal,DMF/acetonitrile,solid,3.0,72.0,,,,0.37,,273.0,1.01325,075.pdf,(Me2NH2)[In(SBA)(BDC-NH2)] (3),Metal/BDC,,,,
141,(NH4)3[In3Cl2(BPDC)5] (4),In,H2BPDC,deep eutectic solvent (des),cholinechloride/oxalicacid,solid,3.0,3.0,,,,,,,,075.pdf,(NH4)3[In3Cl2(BPDC)5] (4),(NH4)3[In3Cl2(BPDC)5] (4),,,,
142,[Zn2(TCA)(BIB)2.5]·(NO3),Zn,BIB,self-assembly,DMA/EtOH,solid,2.0,2.0,504.0,0.65,,2.1593646827875435,,273.0,1.01325,076.pdf,[Zn2(TCA)(BIB)2.5]·(NO3),[Zn2(TCA)(BIB)2.5]·(NO3),,,,
143,CuIn1-xGaxS2-ySey (CIGSSe),"Cu, In, Ga",,"solution-coated, selenization, and post-sulfurization",MeOH,thin film,,30.0,,,,,,,,077.pdf,CuIn1-xGaxS2-ySey (CIGSSe),CuIn1-xGaxS2-ySey (CIGSSe),,,,
144,Cu-BTC,Cu,H3BTC,solvothermal,DMF/EtOH/H2O,solid,2.0,24.0,1305.0,0.9,0.52,6.39,,273.0,1.01325,078.pdf,Cu-BTC,Metal/BTC,,,,
145,CG-3,Cu,H3BTC,solvothermal,DMF/EtOH/H2O,solid,2.0,24.0,1470.0,0.9,0.61,7.94,,273.0,1.01325,078.pdf,CG-3,CG-3,,,,
146,CG-9,Cu,H3BTC,solvothermal,DMF/EtOH/H2O,solid,2.0,24.0,1532.0,0.9,0.64,8.26,,273.0,1.01325,078.pdf,CG-9,CG-9,,,,
147,CG-15,Cu,H3BTC,solvothermal,DMF/EtOH/H2O,solid,2.0,24.0,500.0,0.9,0.31,2.97,,273.0,1.01325,078.pdf,CG-15,CG-15,,,,
148,HKUST-1,Cu,H3BTC,low temperature synthesis,DMF/EtOH/H2O,solid,2.0,10.0,1048.43,,0.51,1.8,,305.0,5.06625,079.pdf,HKUST-1,HKUST,,,cm3,
149,HKUST-1/GO,Cu,H3BTC,composite synthesis,DMF/EtOH/H2O,solid,2.0,10.0,1015.25,,0.5,2.5,,305.0,5.06625,079.pdf,HKUST-1,HKUST,,,cm3,
150,GrO@Cu-BTC,Cu,H3BTC,solvothermal,EtOH/H2O,solid,2.0,24.0,1677.0,,0.7,8.19,,273.0,1.0,080.pdf,GrO@Cu-BTC,Gr@,,,cm3,
151,Cu3(BTC)2/GO,Cu,H3BTC,pickering emulsion,n/octanol(oilphase)/H2O(H2Ophase),solid,2.0,60.0,898.0,,0.19,3.3,,298.0,,081.pdf,Cu3(BTC)2/GO,Gr@,,,cm3,
152,CuBTC,Cu,H3BTC,mixed solvent method,DMF/EtOH/H2O,solid,2.0,18.0,1580.0,0.8,0.64,8.02,,273.0,1.0,082.pdf,CuBTC,Metal/BTC,,,cm3,
153,CuBTC@1%GO,Cu,H3BTC,mixed solvent method,DMF/EtOH/H2O,solid,2.0,18.0,1772.0,0.8,0.72,8.9,,273.0,1.0,082.pdf,CuBTC@1%GO,Gr@,,,cm3,
154,GrO@HKUST-1,Cu,H3BTC,ultrafast synthesis,DMF(C3H7NO)/EtOH(C2H5OH)/H2O,solid,2.0,1.0,1554.0,,0.71,9.02,,273.0,1.0,083.pdf,HKUST-1,HKUST,,,cm3,
155,UiO-66,Zr,H2BDC,solvothermal,DMF,solid,4.0,24.0,1110.0,1.75,0.78,3.82,,298.0,4.0,084.pdf,UiO-66,UiO,,,,
156,UiO-66-NH2,Zr,H2BDC,solvothermal,DMF,solid,4.0,24.0,768.0,1.75,0.5,3.07,,298.0,4.0,084.pdf,UiO-66,UiO,,,,
157,HKUST-1,Cu,H3BTC,solvothermal,DMF,solid,2.0,21.0,434.0,1.0,0.29,3.45,,298.0,4.0,084.pdf,HKUST-1,HKUST,,,,
158,Cu-BTC,Cu,H3BTC,solvothermal,DMF/EtOH/H2O,,2.0,6.0,1760.0,0.7,0.83,9.59,,273.0,1.0,085.pdf,Cu-BTC,Metal/BTC,,,cm3,
159,Cu-BTC/GO10,Cu,H3BTC,solvothermal,DMF/EtOH/H2O,,2.0,6.0,1380.0,0.7,0.73,7.02,,298.0,1.0,085.pdf,Cu-BTC/GO10,Gr@,,,cm3,
160,Cu5BTC,Cu,C6H3(CO2)3,coordination,,,2.0,,892.0,,0.43,3.08,,298.0,15.0,086.pdf,Cu5BTC,Metal/BTC,,,cm3,
161,MOF/GO5U3,Cu,,composite synthesis,H2O,,2.0,24.0,1367.0,0.6,0.66,4.23,,303.0,,086.pdf,MOF/GO5U3,Gr@,,,cm3,
162,Cu-BTC,Cu,H3BTC,sonication and heating,,,2.0,24.0,892.0,0.6,0.43,3.86,,298.0,1.0,088.pdf,Cu-BTC,Metal/BTC,,,,
163,MOF/GO,Cu,H3BTC,sonication and heating,,,2.0,24.0,1010.0,,0.49,5.0,,298.0,1.0,088.pdf,MOF/GO,Gr@,,,,
164,MOF/GO;U3,Cu,H3BTC,sonication and heating,,,,24.0,1367.0,,0.66,7.27,9.5,298.0,1.0,088.pdf,MOF/GO;U3,Gr@,,,,
165,Cu3(BTC)2,Cu,H3BTC,ionic liquid-assisted growth,DMF,solid,2.0,8.0,2043.0,,0.2,5.62,,298.0,1.0,089.pdf,Cu3(BTC)2,Metal/BTC,,,cm3,
166,Cu-BTC,Cu,H3BTC,solvothermal,DMF/EtOH,solid,2.0,20.0,892.0,0.38,0.37,2.38,,323.0,1.1,090.pdf,Cu-BTC,Metal/BTC,,,cm3,
167,MOF/GO,Cu,H3BTC,solvothermal,DMF/EtOH,solid,2.0,20.0,1080.0,0.46,0.46,1.74,,323.0,1.1,090.pdf,MOF/GO,Gr@,,,cm3,
168,MOF/GO-Arg,Cu,H3BTC,solvothermal,DMF/EtOH,solid,2.0,20.0,956.0,0.42,0.43,3.371,,323.0,1.1,090.pdf,MOF/GO-Arg,Gr@,,,cm3,
169,HKUST-1,Cu,C6H3(CO2H)3,solvothermal,DMF,crystalline,,24.0,1379.87,0.9,0.7,3.55,,298.0,1.0,091.pdf,HKUST-1,HKUST,,,,
170,HKUST-1@10UV-GO,Cu,C6H3(CO2H)3,in-situ growth with uv-go,DMF,crystalline,,24.0,1323.49,10.48,0.78,5.14,45.0,298.0,1.0,091.pdf,HKUST-1,HKUST,,,,
171,GrO@MIL-101,Cr,,hydrothermal,,,,,2950.0,,1.42,22.4,,298.0,25.0,092.pdf,MIL-101,MIL,,,cm3,
172,MIL-101(Cr),Cr,H2BDC,solvothermal,DMFmixedwithH2O,solid,3.0,8.0,2486.0,3.15,1.12,28.65,,298.0,,093.pdf,MIL-101,MIL,,,cm3,
173,MIL-101@GO 5wt.%,Cr,H2BDC,solvothermal,DMFmixedwithH2O,solid,3.0,8.0,2872.0,3.15,1.34,32.19,,298.0,,093.pdf,MIL-101,MIL,,,cm3,
174,MIL-53(Cr),Cr,H2BDC,solvothermal,,,3.0,,1197.0,,0.47,4.814,,298.0,5.0,094.pdf,MIL-53,MIL,,,cm3,
175,1GrO@MIL-53(Cr),Cr,H2BDC,solvothermal,,,3.0,,1370.0,,0.54,5.279,,298.0,5.0,094.pdf,MIL-53,MIL,,,cm3,
176,10GrO@MIL-53(Cr),Cr,H2BDC,solvothermal,,,3.0,,1182.0,,0.56,10.81,,298.0,5.0,094.pdf,MIL-53,MIL,,,cm3,
177,ZIF-8,Zn,2-methylimidazole,"solvent induced precipitation, solvo(hydro)thermal, coordination modulation",,nanoscale,,,1120.0,1.17,,6.180413542376733,,195.0,1.01325,095.pdf,ZIF-8,ZIF,,,,
178,GO@ZIF-8,Zn,2-methylimidazole,coordination modulation via go,,hybrid nanocomposite,,,,,,16.359918200409,,195.0,1.01325,095.pdf,ZIF-8,ZIF,,,,
179,UiO-66,Zr,H2BDC,hydrothermal,DMF,solid,4.0,24.0,838.0,1.0,0.24,2.27,,298.0,1.0,096.pdf,UiO-66,UiO,,,cm3,
180,UiO-66/GO-1,Zr,H2BDC,hydrothermal,DMF,composite solid,4.0,24.0,923.0,1.0,0.31,,,298.0,1.0,096.pdf,UiO-66,UiO,,,cm3,
181,UiO-66/GO-5,Zr,H2BDC,hydrothermal,DMF,composite solid,4.0,24.0,1184.0,1.0,0.38,3.37,,298.0,1.0,096.pdf,UiO-66,UiO,,,cm3,
182,UiO-66/GO-10,Zr,H2BDC,hydrothermal,DMF,composite solid,4.0,24.0,1012.0,1.0,0.41,,,298.0,1.0,096.pdf,UiO-66,UiO,,,cm3,
183,UiO-66,Zr,H2BDC,solvothermal,DMF,,4.0,24.0,1110.0,2.0,0.78,3.82,,298.0,1.0,097.pdf,UiO-66,UiO,,,,
184,UiO-66-NH2,Zr,H2BDC,solvothermal,DMF,,4.0,24.0,768.0,2.0,0.5,3.07,,298.0,1.0,097.pdf,UiO-66,UiO,,,,
185,HKUST-1,Cu,H3BTC,solvothermal,DMF,,2.0,21.0,434.0,1.0,0.29,3.45,,298.0,1.0,097.pdf,HKUST-1,HKUST,,,,
186,JUC-32,Dy,H3BTC,in situ,DMF,solid,3.0,,419.5,,,1.8604443651289373,,273.0,,098.pdf,JUC-32,JUC-32,,,,
187,MWCNTs@JUC32-1,,,in situ,DMF,solid,,,146.0,,,1.5392165610778976,,273.0,,098.pdf,MWCNTs@JUC32-1,MWCNTs@JUC32-1,,,,
188,MWCNTs@JUC32-2,,,in situ,DMF,solid,,,207.0,,,1.3830641563308645,,273.0,,098.pdf,MWCNTs@JUC32-2,MWCNTs@JUC32-2,,,,
189,MOF-5-O,Zn,H2BDC,thermostatic drying oven,DMF,,2.0,18.0,290.0,0.4,0.15,0.64,,298.0,4.0,099.pdf,MOF-5,MOF,,,cm3,
190,MOF-5/GO-O,Zn,H2BDC,thermostatic drying oven,DMF,,2.0,18.0,325.0,0.53,0.21,1.06,,298.0,4.0,099.pdf,MOF-5,MOF,,,cm3,
191,MOF-5/AGO-O,Zn,H2BDC,thermostatic drying oven,DMF,,2.0,18.0,294.0,0.55,0.22,0.54,,298.0,4.0,099.pdf,MOF-5,MOF,,,cm3,
192,Co(bdp),Co,"bdp2− (1,4-benzenedipyrazolate)",solvothermal,DEF,microcrystalline solid,2.0,4.5,2911.0,1.3,,,,298.0,35.0,100.pdf,Co(bdp),Co(bdp),,,,
193,Fe(bdp),Fe,"bdp2− (1,4-benzenedipyrazolate)",solvothermal,DMF/MeOH,microcrystalline solid,2.0,12.0,2780.0,,,,,298.0,35.0,100.pdf,Fe(bdp),Fe(bdp),,,,
194,NOTT-100a,Cu,"Biphenyl-3,3',5,5'-tetracarboxylic acid (H4bptc)",solvothermal,DMF/1/4/dioxane/H2O,,2.0,72.0,1661.0,1.3,0.68,,,,,101.pdf,NOTT-100a,NOTT,,,cm3,
195,NOTT-101a,Cu,"Terphenyl-3,3'',5,5''-tetracarboxylic acid (H4tptc)",solvothermal,DMF/1/4/dioxane/H2O,,2.0,72.0,2805.0,1.3,1.08,,,,,101.pdf,NOTT-101a,NOTT,,,cm3,
196,NOTT-102a,Cu,"Quaterphenyl-3,3'',5,5''-tetracarboxylic acid (H4qptc)",solvothermal,DMF/1/4/dioxane/H2O,,2.0,72.0,3342.0,1.3,1.27,,,,,101.pdf,NOTT-102a,NOTT,,,cm3,
197,NOTT-103a,Cu,"5,5'-Naphthalene-2,6-diyl-diisophthalic acid",solvothermal,DMF/1/4/dioxane/H2O,,2.0,24.0,2958.0,1.3,1.16,,,,,101.pdf,NOTT-103a,NOTT,,,cm3,
198,NOTT-109a,Cu,"5,5'-Naphthalene-2,6-diyl-diisophthalic acid",solvothermal,DMF/H2O,,2.0,24.0,2110.0,0.9,0.85,,,,,101.pdf,NOTT-109a,NOTT,,,cm3,
199,HKUSTM1,Cu,,,DMF/EtOH/H2O,solid,2.0,,1850.0,0.4,0.78,,,298.0,65.0,102.pdf,HKUSTM1,HKUST,,,,
200,NiMMOFM74,Ni,,,,solid,2.0,,1350.0,1.36,0.51,,,298.0,65.0,102.pdf,NiMMOFM74,NiMMOFM74,,,,
201,PCNM14,,,,,solid,,,2000.0,0.7,0.78,,,298.0,65.0,102.pdf,PCNM14,PCN,,,,
202,UTSAM20,,,,,solid,,,1620.0,0.34,0.66,,,298.0,65.0,102.pdf,UTSAM20,UTSA,,,,
203,NUM125,,,,,solid,,,3120.0,2.4,1.23,,,298.0,65.0,102.pdf,NUM125,NUM125,,,,
204,NUM111,,,,,solid,,,4930.0,,2.12,,,298.0,65.0,102.pdf,NUM111,NUM111,,,,
205,macro-meso-Cu-BDC,Cu,H2BDC,solvent evaporation-induced co-assembly,EtOH,solid,,8.0,592.0,4.1,,2.208887302578745,77.0,273.0,1.0,103.pdf,macro-meso-Cu-BDC,Metal/BDC,,,,
206,ZJU-800,Zr,F-H2PDA,solvothermal,DMF,solid,4.0,96.0,1625.0,,0.89,,,,,104.pdf,ZJU-800,ZJU-800,,,,
207,Ni2(dobdc),Ni,H4doBDC,,,,2.0,,1593.0,,0.56,,,25.0,1.0132531,105.pdf,Ni2(dobdc),Metal/dobdc,,,,
208,Cu3(btc)2,Cu,btc3- (H3BTC,,,,2.0,,2203.0,,0.77,,,25.0,1.0132531,105.pdf,Cu3(BTC)2,Metal/BTC,,,,
209,Co2(dobdc),Co,H4doBDC,,,,2.0,,1433.0,,0.51,,,25.0,1.0132531,105.pdf,Co2(dobdc),Metal/dobdc,,,,
210,Cu2(adip),Cu,"adip4- (5,50-(9,10-anthracenediyl)di-isophthalate)",,,,2.0,,1984.0,,0.83,,,25.0,1.0132531,105.pdf,Cu2(adip),Cu2(adip),,,,
211,Mg2(dobdc),Mg,H4doBDC,,,,2.0,,1957.0,,0.69,,,25.0,1.0132531,105.pdf,Mg2(dobdc),Metal/dobdc,,,,
212,MOF-5,Zn,H2BDC2- (H2BDC,,,,2.0,,3995.0,,,,,25.0,1.0132531,105.pdf,MOF-5,MOF,,,,
213,Mg/DOBDC,Mg,H4doBDC,solvo-thermal,DMF/EtOH/H2O,microcrystalline,,,1495.0,,,7.998182231311066,,296.0,1.01325,106.pdf,Mg/DOBDC,Metal/dobdc,,,,
214,Co/DOBDC,Co,H4doBDC,,,,,,1080.0,,,0.22722108611679165,,296.0,1.01325,106.pdf,Co/DOBDC,Metal/dobdc,,,,
215,Ni/DOBDC,Ni,H4doBDC,,,,,,1070.0,,,0.22722108611679165,,296.0,1.01325,106.pdf,Ni/DOBDC,Metal/dobdc,,,,
216,Zn/DOBDC,Zn,H4doBDC,,,,,,816.0,,,0.22722108611679165,,296.0,1.01325,106.pdf,Zn/DOBDC,Metal/dobdc,,,,
217,Cu-BTC,Cu,C6H3(COO)3,solvent-assisted,EtOH/H2O,solid,2.0,,1492.0,0.9,,,,298.0,,107.pdf,Cu-BTC,Metal/BTC,,,,
218,[Cu3(btc)2(H2O)3] (HKUST-1),Cu,"btc (benzene-1,3,5-tricarboxylate)",,,,1.0,,,,,0.008,,273.0,12.0,108.pdf,HKUST-1,HKUST,,,,
219,PCN-68,Cu,ptei,solvothermal,H2O/dmf,,,,6033.0,23.2,2.13,30.4,,298.0,35.0,109.pdf,PCN-68,PCN,,,cm3,
220,PCN-610,Cu,ttti,solvothermal,H2O/dmf,,,,,26.0,3.0,,,,,109.pdf,PCN-610,PCN,,,cm3,
221,[Cu3(TDPAH)(H2O)3],Cu,isophthalate,solvothermal conditions,DMA,solid,,,2540.0,1.2,0.91,8.566234946603045,22.8,273.0,1.01325,110.pdf,[Cu3(TDPAH)(H2O)3],[Cu3(TDPAH)(H2O)3],,,cm3,
222,[Cd 3Na 6(BTC) 4(H 2O) 12 ]·H 2O,"Na, Cd",H3BTC,microwave-assisted,DMA/H2O,solid,,1.0,526.0,0.8,,2.71,,298.0,1.0132511,111.pdf,[Cd 3Na 6(BTC) 4(H 2O) 12 ]·H 2O,Metal/BTC,,,,
223,CPM-200-Fe/Mg,Fe/Mg,,cooperative crystallization,DMA/H2O,,,,,,,9.27,,273.0,1.0,112.pdf,CPM-200-Fe/Mg,CPM-200-Fe/Mg,,,,
224,CPM-200-In/Mg,In/Mg,,cooperative crystallization,DMA/H2O,,,,,,,8.52,,273.0,1.0,112.pdf,CPM-200-In/Mg,CPM-200-In/Mg,,,,
225,CPM-200-V/Mg,V/Mg,,cooperative crystallization,DMA/H2O,,,,,,,6.94,,273.0,1.0,112.pdf,CPM-200-V/Mg,CPM-200-V/Mg,,,,
226,CPM-200-Ga/Mg,Ga/Mg,,cooperative crystallization,DMA/H2O,,,,,,,6.08,,273.0,1.0,112.pdf,CPM-200-Ga/Mg,CPM-200-Ga/Mg,,,,
227,CPM-200-In/Co,In/Co,,cooperative crystallization,DMA/H2O,,,,,,,6.11,,273.0,1.0,112.pdf,CPM-200-In/Co,CPM-200-In/Co,,,,
228,Zn4(pydc)4(DMF)2·3DMF,Zn,"2,5-pyridinedicarboxylate (pydc)",solvothermal,DMF,solid,,2.0,196.0,0.72,0.12,58.946,42.0,273.0,1.01325,113.pdf,Zn4(pydc)4(DMF)2·3DMF,Zn4(pydc)4(DMF)2·3DMF,,,,
229,Zn2(pydc)2(DEF),Zn,"2,5-pyridinedicarboxylate (pydc)",solvothermal,DEF,solid,,3.0,,,,,,273.0,,113.pdf,Zn2(pydc)2(DEF),Zn2(pydc)2(DEF),,,,
230,MOF-69C,Zn,H2BDC,,DEF,solid,,,11.0,,,,,,,113.pdf,MOF-69C,MOF,,,,
231,SNU-1000,Zn,H3TCPT,heating and solvent exchange,DMF/MeOH,solid,,24.0,814.0,,0.32,3.2,,298.0,1.01325,114.pdf,SNU-1000,SNU,,,cm3,
232,SNU-1000-Li,Li,H3TCPT,cation exchange,,solid,1.0,10.0,924.0,,0.32,3.476482617586912,,298.0,1.01325,114.pdf,SNU-1000-Li,SNU,,,cm3,
233,SNU-1000-Mg,Mg,H3TCPT,cation exchange,,solid,2.0,10.0,959.0,,0.32,3.431038400363554,,298.0,1.01325,114.pdf,SNU-1000-Mg,SNU,,,cm3,
234,SNU-1000-Ca,Ca,H3TCPT,cation exchange,,solid,2.0,10.0,935.0,,0.32,3.431038400363554,,298.0,1.01325,114.pdf,SNU-1000-Ca,SNU,,,cm3,
235,SNU-1000-Co,Co,H3TCPT,cation exchange,,solid,2.0,10.0,1000.0,,0.32,3.8173142467620997,,298.0,1.01325,114.pdf,SNU-1000-Co,SNU,,,cm3,
236,SNU-1000-Ni,Ni,H3TCPT,cation exchange,,solid,2.0,10.0,982.0,,0.32,3.7718700295387415,,298.0,1.01325,114.pdf,SNU-1000-Ni,SNU,,,cm3,
237,UiO-66,Zr,,post-synthetic exchange,THF,,4.0,1.0,1390.0,0.6,0.7,2.2,,273.0,1.01325,115.pdf,UiO-66,UiO,,,,
238,Ti-exchanged UiO-66,Ti,,post-synthetic exchange,THF,,4.0,1.0,1844.0,0.6,0.94,4.0,,273.0,1.01325,115.pdf,UiO-66,UiO,,,,
239,Cd-MOF,Cd,"3,3',5,5'-tetrakis(p-carboxyphenyl)-2,2',6,6'-tetramethoxy-1,1'-biphenyl",solvothermal,DMF,colorless crystals,2.0,2.0,,,,,,,,116.pdf,Cd-MOF,MOF,,,,
240,Eu@MOF,Eu,"3,3',5,5'-tetrakis(p-carboxyphenyl)-2,2',6,6'-tetramethoxy-1,1'-biphenyl",postsynthetic metal node metathesis,DMF,,3.0,,,,,,,,,116.pdf,Eu@MOF,MOF,,,,
241,Tb@MOF,Tb,"3,3',5,5'-tetrakis(p-carboxyphenyl)-2,2',6,6'-tetramethoxy-1,1'-biphenyl",postsynthetic metal node metathesis,DMF,,3.0,,,,,,,,,116.pdf,Tb@MOF,MOF,,,,
242,Cd-4TP-1,Cd,4-tetrazole pyridine (4-TP),solvothermal,DMF,colorless plate crystals,,,472.2,0.75,,2.7,,273.0,1.01325,117.pdf,Cd-4TP-1,Cd-4TP-1,,,,
243,[Zn(HL)] $DMA (IFMC-1),Zn,"H3L (4,5-di(1H-tetrazol-5-yl)-2H-1,2,3-triazole)",solvothermal,DMA,colorless polyhedral crystals,,3.0,780.0,1.2,,7.5,,195.0,1.01325,118.pdf,[Zn(HL)] $DMA (IFMC-1),[Zn(HL)] $DMA (IFMC-1),,,,
244,NTU-105,Cu,H6-1,solvothermal,DMF,solid,,3.0,3543.0,1.2,1.33,8.339013860486254,36.7,273.0,1.01325,119.pdf,NTU-105,NTU-105,,,cm3,
245,[Mn2(Hcbptz)2(Cl)(H2O)]Cl·DMF·0.5CH3CN,Mn,H2cbptz,solvothermal,DMF/CH3CN,crystalline,,72.0,628.0,0.7,,3.135650988411725,,298.0,1.0,120.pdf,[Mn2(Hcbptz)2(Cl)(H2O)]Cl·DMF·0.5CH3CN,[Mn2(Hcbptz)2(Cl)(H2O)]Cl·DMF·0.5CH3CN,,,,
246,H3[(Cu4Cl)3(BTTri)8],Cu,BTTri,co-precipitation,DMF/aqueousHCl,purple powder,,,1770.0,,,20.449897750511248,,195.0,1.0,121.pdf,H3[(Cu4Cl)3(BTTri)8],H3[(Cu4Cl)3(BTTri)8],,,,
247,mmen-CuBTTri,Cu,"H3BTTri = 1,3,5-tri(1H-1,2,3-triazol-4-yl)benzene",grafting,anhydroushexane,solid,,18.0,870.0,,,2.158600318109521,15.4,298.0,0.15,122.pdf,mmen-CuBTTri,mmen-CuBTTri,,,,
248,en-Mg2(dobpdc),Mg,"H4dopdc (4,4-dihydroxy-(1,1-biphenyl)-3,3-dicarboxylic acid)",microwave-assisted solvothermal,Toluene/DMF/EtOH,white powder,,24.0,1253.0,,,3.7945921381504206,97.0,298.0,1.0,123.pdf,en-Mg2(dobpdc),Metal/dobpdc,,,,
249,MIL-101(Cr),Cr,H2BDC,hydrothermal reaction,H2O/MeOH,solid,3.0,8.0,3225.0,1.4,1.63,5.0,,298.0,0.15,124.pdf,MIL-101,MIL,,,cm3,
250,PEI-MIL-101-50,Cr,H2BDC,wet impregnation,MeOH,solid,3.0,12.0,1802.7,1.4,0.9,4.0,,298.0,0.15,124.pdf,MIL-101,MIL,,,cm3,
251,PEI-MIL-101-75,Cr,H2BDC,wet impregnation,MeOH,solid,3.0,12.0,1112.6,1.4,0.53,4.64,,298.0,0.15,124.pdf,MIL-101,MIL,,,cm3,
252,PEI-MIL-101-100,Cr,H2BDC,wet impregnation,MeOH,solid,3.0,12.0,608.4,1.4,0.29,5.0,,298.0,0.15,124.pdf,MIL-101,MIL,,,cm3,
253,PEI-MIL-101-125,Cr,H2BDC,wet impregnation,MeOH,solid,3.0,12.0,182.9,1.4,0.1,4.35,,298.0,0.15,124.pdf,MIL-101,MIL,,,cm3,
254,IRMOF-74-III-CH2NH2,Mg,Functionalized linkers with -CH2NH2,,DMF/EtOH/H2O,microcrystalline solid,2.0,20.0,2640.0,2.5,,0.8,,298.0,1.066576,125.pdf,IRMOF-74,IRMOF,,,,
255,IRMOF-74-III-CH3,Mg,Functionalized linkers with -CH3,,DMF/EtOH/H2O,microcrystalline solid,2.0,20.0,2440.0,2.5,,,,298.0,1.066576,125.pdf,IRMOF-74,IRMOF,,,,
256,Mg-MOF-74,Mg,,,,,2.0,,,,,,,,,126.pdf,MOF-74,MOF,,,,
257,Mn-MOF-74,Mn,,,,,2.0,,,,,,,,,126.pdf,MOF-74,MOF,,,,
258,Fe-MOF-74,Fe,,,,,2.0,,,,,,,,,126.pdf,MOF-74,MOF,,,,
259,Co-MOF-74,Co,,,,,2.0,,,,,,,,,126.pdf,MOF-74,MOF,,,,
260,Ni-MOF-74,Ni,,,,,2.0,,,,,,,,,126.pdf,MOF-74,MOF,,,,
261,Cu-MOF-74,Cu,,,,,2.0,,,,,,,,,126.pdf,MOF-74,MOF,,,,
262,Zn-MOF-74,Zn,,,,,2.0,,,,,,,,,126.pdf,MOF-74,MOF,,,,
263,Ti-MOF-74,Ti,,,,,4.0,,,,,,,,,126.pdf,MOF-74,MOF,,,,
264,V-MOF-74,V,,,,,5.0,,,,,,,,,126.pdf,MOF-74,MOF,,,,
265,Cr-MOF-74,Cr,,,,,3.0,,,,,,,,,126.pdf,MOF-74,MOF,,,,
266,Mg2(dondc),Mg,H4dondc (H4dondc),microwave-assisted solvothermal,DEF/THF/MeOH,porous solid,2.0,90.0,1553.0,1.5,,4.8,,298.0,0.15,127.pdf,Mg2(dondc),Mg2(dondc),,,,
267,1-en (Mg2(dondc)(en)1.5(H2O)0.5),Mg,H4dondc,post-synthetic modification,Toluene,,2.0,17.0,40.0,,,1.99,,298.0,0.15,127.pdf,1-en (Mg2(dondc)(en)1.5(H2O)0.5),1-en (Mg2(dondc)(en)1.5(H2O)0.5),,,,
268,1-mmen (Mg2(dondc)(mmen)1.2(H2O)0.8),Mg,H4dondc,post-synthetic modification,Toluene,,2.0,4.0,99.0,,,3.2,,298.0,0.15,127.pdf,1-mmen (Mg2(dondc)(mmen)1.2(H2O)0.8),1-mmen (Mg2(dondc)(mmen)1.2(H2O)0.8),,,,
269,1-ppz (Mg2(dondc)(ppz)1.1(H2O)0.9),Mg,H4dondc,post-synthetic modification,Chloroform,,2.0,17.0,47.0,,,2.04,,298.0,0.15,127.pdf,1-ppz (Mg2(dondc)(ppz)1.1(H2O)0.9),1-ppz (Mg2(dondc)(ppz)1.1(H2O)0.9),,,,
270,MIL-101(Cr),Cr,NH2-BDC,oh2-assisted hydrothermal,H2O,nanoparticles,,12.0,1675.0,,,3.3,,273.4,1.0,128.pdf,MIL-101,MIL,,,,
271,UiO-66,Zr,H2BDC,,DMF/MeOH,solid,4.0,,1105.0,,0.55,,,298.0,20.0,129.pdf,UiO-66,UiO,,,,
272,UiO-66-NH2,Zr,NH2-BDC,,DMF/MeOH,solid,4.0,,1123.0,,0.52,,,298.0,20.0,129.pdf,UiO-66,UiO,,,,
273,UiO-66-NO2,Zr,2-nitro-H2BDC,,DMF/MeOH,solid,4.0,,792.0,,0.4,,,298.0,20.0,129.pdf,UiO-66,UiO,,,,
274,"UiO-66-1,4-Naphyl",Zr,"1,4-naphthalene-dicarboxylic acid",,DMF/MeOH,solid,4.0,,757.0,,0.42,,,298.0,20.0,129.pdf,UiO-66,UiO,,,,
275,"UiO-66-2,5-(OMe)2",Zr,"2,5-dimethoxy-H2BDC",,DMF/MeOH,solid,4.0,,868.0,,0.38,,,298.0,20.0,129.pdf,UiO-66,UiO,,,,
276,SIFSIX-3-Ni,Sc,Pyrazine (pyz),solvent-free,MeOH,solid,2.0,4.0,,0.38,,,,298.0,,130.pdf,SIFSIX-3,SIFSIX,,,,
277,SIFSIX-1-Cu,Cu,"4,4'-bipyridine",,,crystal,2.0,,3140.0,0.95,,1.84,,298.0,1.0,131.pdf,SIFSIX-1,SIFSIX,,,,
278,SIFSIX-2-Cu,Cu,"4,4'-dipyridylacetylene",,,crystal,2.0,,3140.0,1.31,,1.84,,298.0,1.0,131.pdf,SIFSIX-2,SIFSIX,,,,
279,SIFSIX-2-Cu-i,Cu,"4,4'-dipyridylacetylene",,,crystal,2.0,,735.0,0.52,,5.41,,298.0,1.0,131.pdf,SIFSIX-2,SIFSIX,,,,
280,SIFSIX-3-Zn,Zn,pyrazine,,,crystal,2.0,,250.0,0.38,,2.52,,298.0,1.0,131.pdf,SIFSIX-3,SIFSIX,,,,
281,SIFSIX-3-Cu,Cu,Pyrazine,layering,MeOH,light violet powder,,24.0,300.0,0.35,,3.685196752029981,,298.0,0.01,132.pdf,SIFSIX-3,SIFSIX,,,,
282,"Zn-amino-1,2,4-triazole-oxalate",Zn,Oxalic acid,solvothermal,H2O,porous,2.0,48.0,782.0,0.38,0.19,4.35,,273.0,1.2,133.pdf,"Zn-amino-1,2,4-triazole-oxalate","Zn-amino-1,2,4-triazole-oxalate",,,,
283,CAU-1,Al,NH2-BDC,solvothermal,MeOH,,3.0,5.0,1268.0,0.35,1.32,7.2,,273.0,1.01325,134.pdf,CAU-1,CAU-1,,,,
284,UiO-66-(CH3)2,Zr,"2,5-dimethyl H2BDC",solvothermal,,solid,4.0,,868.0,4.2,,25.6,,273.0,1.0132511,135.pdf,UiO-66,UiO,,,,
285,SMT-1-DMA,Cu,H2L1,coordination assembly,DMA,solid,2.0,,153.7,0.74,0.1,2.32,,196.0,1.01325,136.pdf,SMT-1-DMA,SMT,,,cm3,
286,SMT-2-DMA,Cu,H2L2,coordination assembly,DMA,solid,2.0,,,0.67,,1.11,,273.0,1.01325,136.pdf,SMT-2-DMA,SMT,,,,
287,PCN-88,Cu,H4L3,solvothermal,DMA,solid,2.0,2.0,3308.0,0.74,,,,273.0,1.01325,136.pdf,PCN-88,PCN,,,,
288,PCN-880-S,Cu,H4L3,one-pot reaction,,solid,2.0,,3042.0,,,,,273.0,1.01325,136.pdf,PCN-880-S,PCN,,,,
289,BUT-10,Zr,"9-fluorenone-2,7-dicarboxylic acid (H2FDCA)",solvothermal,DMF,solid,4.0,10.0,1310.0,1.85,0.82,2.25751762291425,,298.0,1.01325,137.pdf,BUT-10,BUT,,,,
290,BUT-11,Zr,"dibenzo[b,d]thiophene-3,7-dicarboxylic acid 5,5-dioxide (H2DTDAO)",solvothermal,DMF,solid,4.0,48.0,,1.84,0.62,2.386901043990363,,298.0,1.01325,137.pdf,BUT-11,BUT,,,,
291,Zr-btdc,Zr,"2,20-bithiophene-5,50-dicarboxylic acid (H2btdc)",solvothermal,N/N'/DMF,octahedron-shaped pale yellow crystals,4.0,5.0,2207.0,1.21,,3.06,,195.0,,138.pdf,Zr-btdc,Zr-btdc,,,,
292,bio-MOF-1,Zn,BPDC,cation-exchange,EtOH,,2.0,7.0,1630.0,,0.7,88.0,,273.0,1.0,139.pdf,MOF-1,MOF,,,cm3,
293,GND@bio-MOF-1,Zn,BPDC,cation-exchange,EtOH,,2.0,7.0,1640.0,,0.7,,,273.0,1.0,139.pdf,MOF-1,MOF,,,cm3,
294,AmGND@bio-MOF-1,Zn,BPDC,cation-exchange,EtOH,,2.0,7.0,1600.0,,0.7,,,273.0,1.0,139.pdf,MOF-1,MOF,,,cm3,
295,DiAmGND@bio-MOF-1,Zn,BPDC,cation-exchange,EtOH,,2.0,15.0,1500.0,,0.66,,,273.0,1.0,139.pdf,MOF-1,MOF,,,cm3,
296,S_Cu,Cu,H4TCPP,solvothermal,DMF,solid,2.0,48.0,,0.6,0.62,6.3031129288798,,298.0,1.01325,140.pdf,S_Cu,S_Cu,,,,
297,S_P,Al,H4TCPP,solvothermal,H2O,solid,3.0,24.0,,0.6,0.78,3.47875482844808,,298.0,1.01325,140.pdf,S_P,S_P,,,,
298,Co(II)14-MOC,Co,"imidazolate-4,5-diamide-2-olate (L3)",solvothermal,DMF,,,,,0.17,,1.2046042651913982,,298.0,1.0,141.pdf,Co(II)14-MOC,Co(II)14-MOC,,,,
299,IFP-8,Co,2-methoxyimidazolate-4-amide-5-imidate (L2),solvothermal,DMF,,,,,0.19,,1.2046042651913982,,,,141.pdf,IFP-8,IFP-8,,,,
300,PCN-200,Cu,"1,3-di(4-pyridyl)propane (dpp)",one-pot synthesis,H2O,solid,2.0,1.0,,0.44,,129.0,,195.0,1.0,142.pdf,PCN-200,PCN,,,,
301,{Co 3O(HBTC) 2(H2O)(DMF)} n(1),Co,H3BTC,solvothermal,DMF,solid,,2.0,340.6,0.99,,3.827964664941554,,273.0,1.01325,143.pdf,{Co 3O(HBTC) 2(H2O)(DMF)} n(1),Metal/BTC,,,,
302,{Co 2(BTC)Cl(DEF) 3} n(2),Co,H3BTC,solvothermal,DEF,solid,,2.0,17.4,0.85,,0.5398411706968859,,273.0,1.01325,143.pdf,{Co 2(BTC)Cl(DEF) 3} n(2),Metal/BTC,,,,
303,{Co 3O(BTB) 2(DMF) /C12(N(CH 3)2)/C1(H2O)} n(3),Co,H3BTB,solvothermal,DMF,solid,,2.0,121.6,,,1.9229053270277505,,273.0,1.01325,143.pdf,{Co 3O(BTB) 2(DMF) /C12(N(CH 3)2)/C1(H2O)} n(3),{Co 3O(BTB) 2(DMF) /C12(N(CH 3)2)/C1(H2O)} n(3),,,,
304,{Co 3(HCOO)(BTB) 2(DEF) /C1(N(C 2-H5)2)} n(4),Co,H3BTB,solvothermal,DEF,solid,,2.0,,,,1.2893727134826447,,273.0,1.01325,143.pdf,{Co 3(HCOO)(BTB) 2(DEF) /C1(N(C 2-H5)2)} n(4),{Co 3(HCOO)(BTB) 2(DEF) /C1(N(C 2-H5)2)} n(4),,,,
305,HKUST-1,Cu,H3BTC,hydrothermal,EtOH,solid,2.0,12.0,1326.0,0.9,0.58,1.82,,303.0,10.0,144.pdf,HKUST-1,HKUST,,,,
306,MIL-101(Cr),Cr,H2BDC = C6H4(COO)2,hydrothermal,EtOH,solid,3.0,8.0,2549.0,3.2,1.3,1.17,,303.0,10.0,144.pdf,MIL-101,MIL,,,,
307,MIL-100,Cr,H3BTC,hydrothermal,H2O,solid,6.0,4.0,1900.0,2.5,1.1,12.492192379762647,,303.0,50.0,145.pdf,MIL-100,MIL,,,,
308,MIL-101,Cr,H2BDC,hydrothermal,hotEtOH,solid,6.0,8.0,4230.0,2.9,2.15,17.399839386097973,,303.0,50.0,145.pdf,MIL-101,MIL,,,,
309,Cu-BTC,Cu,H3BTC,,,,2.0,,892.0,,0.43,8.18,,298.0,15.0,146.pdf,Cu-BTC,Metal/BTC,,,,
310,MOF/GO,Cu,GO,,,,2.0,,1010.0,,0.49,10.23,,298.0,15.0,146.pdf,MOF/GO,Gr@,,,,
311,MOF/GO;U1,Cu,GO;U1,,,,2.0,,864.0,,0.42,7.39,,298.0,15.0,146.pdf,MOF/GO;U1,Gr@,,,,
312,MOF/GO;U2,Cu,GO;U2,,,,2.0,,936.0,,0.47,10.45,,298.0,15.0,146.pdf,MOF/GO;U2,Gr@,,,,
