Repository: ai4mat-lab/GPT-MOF-Project

# GPT-MOF-Project
In this project we used GPT-4o-mini engine to extract key elements from scientific literature regarding metal-organic frameworks features and their CO2 capture properties.

Using the algorithm_pseudocode.md file, you can write your own code to extract MOF data from literature.

MOF_database_cleaned.csv contains the csv output of data extracted from 434 articles. The data has been cleaned and is machine-readable.

File: MOF_database_cleaned_v5.1.csv (part 2 of 3)
,Type,Metal,Ligand,Synthesis method,Solvent,Physical state,Oxidation number,Reaction Time (h),SSA (m2/g),Pore size (nm),pore volume (cm3/g),CO2 adsorption capacity (mmol/g),CO2 selectivity percentage,Adsorption Temp (K),Adsorption pressure (bar),filename,Group,SuperGroup,0,1,unit,mean
313,MOF/GO;U3,Cu,GO;U3,,,,2.0,,1367.0,,0.66,15.0,,298.0,15.0,146.pdf,MOF/GO;U3,Gr@,,,,
314,SNU-150,Zn,NTN,solvothermal,DMA,doubly interpenetrated neutral framework,,24.0,1852.0,5.9,0.72,,,298.0,1.0132511,147.pdf,SNU-150,SNU,,,,
315,SNU-151,Zn,NTN,solvothermal,DEF,non-interpenetrated anionic framework,,24.0,1563.0,6.08,0.61,,,298.0,1.0132511,147.pdf,SNU-151,SNU,,,,
316,(Me2NH2)6[In10(TTCA)12]·24DMF·15H2O,In,"TTCA (triphenylene-2,6,10-tricarboxylate)",solvothermal,DMF/1/4/dioxane,colorless block-shaped crystals,3.0,72.0,726.8,0.8,,4.69,,273.0,1.01325,148.pdf,(Me2NH2)6[In10(TTCA)12]·24DMF·15H2O,(Me2NH2)6[In10(TTCA)12]·24DMF·15H2O,,,,
317,{[Zn2.66O0.66(L)2]·2H2O},Zn,"2,2-bis-trifluoromethyl-biphenyl-4,4-dicarboxylic acid (H2L)",hydrothermal,H2O,colorless crystals,,72.0,780.0,,0.31,6.998,,196.0,1.0132501,149.pdf,{[Zn2.66O0.66(L)2]·2H2O},{[Zn2.66O0.66(L)2]·2H2O},,,cm3,
318,ZJNU-40,Cu,"H4L (5,50-benzo[c][1,2,5]thiadiazole-4,7-diyl-diisophthalic acid)",solvothermal,DEF/H2O,blue rhombic crystals,1.0,,2209.0,1.52,0.88,4.818417060765593,,296.0,1.01325,150.pdf,ZJNU-40,ZJNU-40,,,cm3,
319,MOF-205-NH2,Zn,"1-aminonaphthalene-3,7-dicarboxylate",solvothermal,DMF/EtOH,solid,2.0,48.0,4330.0,,0.85,0.9949138931025252,,253.0,1.0,151.pdf,MOF-205-NH2,MOF,,,,
320,MOF-205-NO2,Zn,"1-nitronaphthalene-3,7-dicarboxylate",solvothermal,DMF,solid,2.0,48.0,3980.0,,0.84,0.9815294012670651,,273.0,1.0,151.pdf,MOF-205-NO2,MOF,,,,
321,MOF-205-OBn,Zn,"1,5-dibenzyl-oxy-2,6-naphthalenedicarboxylate",solvothermal,DMF/EtOH,solid,2.0,48.0,3470.0,,0.81,1.325064691710538,,298.0,1.0,151.pdf,MOF-205-OBn,MOF,,,,
322,MOF-2,,,,,,,,,,,,,,,152.pdf,MOF-2,MOF,,,,
323,MOF-505,,,,,,,,,,,,,,,152.pdf,MOF-505,MOF,,,,
324,MOF-74,,,,,,,,,,,,,,,152.pdf,MOF-74,MOF,,,,
325,IRMOF-11,,,,,,,,,,,,,,,152.pdf,IRMOF-11,IRMOF,,,,
326,IRMOF-3,,,,,,,,,,,,,,,152.pdf,IRMOF-3,IRMOF,,,,
327,IRMOF-6,,,,,,,,,,,,,,,152.pdf,IRMOF-6,IRMOF,,,,
328,MOF-177,,,,,,,,,1.4,,33.5,,,35.0,152.pdf,MOF-177,MOF,,,,
329,Mg-MOF-74,Mg,dhtp (C10H8O6),,,,2.0,,,,,9.5,,298.0,1.01,153.pdf,MOF-74,MOF,,,,
330,Zn-MOF-74,Zn,dhtp (C10H8O6),,,,2.0,,,,,1.6,,298.0,1.01,153.pdf,MOF-74,MOF,,,,
331,NJFU-2,Co,5-(pyrimidin-5-yl) isophthalic acid,solvothermal,DMA/MeOH,solid,,72.0,1223.0,0.31,0.44,1.3951374687571008,,298.0,0.15,154.pdf,NJFU-2,NJFU-2,,,cm3,
332,UTSA-72,Zn,"3,3′,3″,3‴-(pyrene-1,3,6,8-tetrayl)tetrabenzoic acid (H4PTTB)",solvothermal,DMF,solid,,48.0,173.0,0.29,,0.9681449094316051,,196.0,1.01325,155.pdf,UTSA-72,UTSA,,,,
333,NOTT-125,Cu,H4L=oxalylbis(azanediyl)diisophthalic acid,solvothermal,DMA/H2O,solid,,48.0,2447.0,24.0,1.1,40.1,,273.0,1.0132511,156.pdf,NOTT-125,NOTT,,,,
334,PCNp72,Mg,"H4TTTP (2',3',5',6'-tetramethylp[1,1':4',1''-terphenyl]p4,4'-dicarboxylic acid)",solvothermal,DMA/EtOH/DMSO,colorless needle-shaped crystals,2.0,3.0,,,,1.3406044080890707,,295.0,1.0,157.pdf,PCNp72,PCN,,,,
335,Pb-DDQ,Pb,H2DDQ,autoclave,DMF/H2O,yellow crystals,2.0,3.0,,0.88,,,,,,158.pdf,Pb-DDQ,Pb-DDQ,,,,
336,Zn-DDQ,Zn,H2DDQ,autoclave,DMF/H2O,white crystals,2.0,3.0,,1.56,,3.346122958864995,,273.0,1.066576,158.pdf,Zn-DDQ,Zn-DDQ,,,,
337,Cu-DDQ,Cu,H2DDQ,autoclave,DMF/H2O,green crystals,2.0,3.0,,1.53,,8.030695101275988,,273.0,1.066576,158.pdf,Cu-DDQ,Cu-DDQ,,,,
338,NENU-520,Zn,H2L (4-(1H-tetrazole-5-yl)biphenyl-4-carboxylic acid),solvothermal,DMF/EtOH,solid,,3.0,387.0,0.36,,4.7291871151958595,,298.0,1.0,159.pdf,NENU-520,NENU-520,,,,
339,eea-MOF-4,Cu,5-(isonicotinamido)isophthalic acid (H2L1),solvothermal,DMA/aceticacid(HOAc),green block microcrystals,2.0,24.0,1860.0,0.78,0.66,3.0,,298.0,0.15,160.pdf,eea-MOF-4,MOF,,,,
340,eea-MOF-5,Cu,5-(nicotinamido)isophthalic acid (H2L2),solvothermal,DMA/aceticacid(HOAc),green block microcrystals,2.0,24.0,1200.0,0.76,0.54,4.5,,298.0,0.15,160.pdf,MOF-5,MOF,,,,
341,rtl-MOF-2,Cu,5-(pyridin-4-ylamino)isophthalic acid (H2L3),ligand-to-axial (l-a) pillaring,N/N'/DMF/EtOH/H2O,,2.0,,,0.29,0.65,,,,,160.pdf,rtl-MOF-2,MOF,,,,
342,rtl-MOF-3,Cu,5-(pyridin-3-ylamino)isophthalic acid (H2L4),ligand-to-axial (l-a) pillaring,,,2.0,,,0.36,,,,,,160.pdf,rtl-MOF-3,MOF,,,,
343,rtl-MOF-4,Cu,5-(pyrimidin-5-ylamino)isophthalic acid (H2L5),ligand-to-axial (l-a) pillaring,,,2.0,,,,,,,,,160.pdf,rtl-MOF-4,MOF,,,,
344,NJFU-2,Co,5-(pyrimidin-5-yl) isophthalic acid,solvothermal,DMA/MeOH,,,72.0,1223.0,0.31,0.44,1.3951374687571008,,298.0,0.15,161.pdf,NJFU-2,NJFU-2,,,,
345,1,Co,"1,3,6,8-tetra(3,5-dicarboxylphenyl)pyrene",solvothermal conditions,DMF/MeOH/H2O,purple block-shaped crystals,,36.0,625.0,0.8,,2.7482823235477825,,273.0,1.01325,162.pdf,1,1,,,,
346,JUC-132,Cd,H12TDDPB,heating,DMAc/H2O,,,2.0,253.0,0.34,,2.72,,273.0,1.01325,163.pdf,JUC-132,JUC-132,,,,
347,UiO-66(Zr),Zr,H2BDC,solvothermal,DMF,solid,4.0,24.0,1730.0,3.9,0.8,3.38,,273.0,1.0,164.pdf,UiO-66,UiO,,,,
348,UiO-66-(COONa)2-EX,"Zr, Na",BTEC,metalated-ligand exchange,aqueoussolution,solid,4.0,5.0,870.0,,0.44,2.93,,273.0,1.0,164.pdf,UiO-66,UiO,,,,
349,UiO-66-(COOLi)4-EX,"Zr, Li",BTEC,metalated-ligand exchange,aqueoussolution,solid,4.0,5.0,970.0,3.9,0.45,3.44,,273.0,1.0,164.pdf,UiO-66,UiO,,,,
350,MIL-91(Al),Al,"N,N'-piperazine-bismethylene-phosphonate",hydrothermal,H2O,,3.0,,310.0,0.35,0.12,,,303.0,50.0,165.pdf,MIL-91(Al),MIL,,,cm3,
351,MOF-888,Ni,H6CPB,sonogashira coupling,DMF/H2O,crystalline,3.0,48.0,40.0,,,1.0707593468367984,,298.0,1.066576,166.pdf,MOF-888,MOF,,,,
352,MOF-889,Mg,H6CPB,sonogashira coupling,DEF/EtOH/H2O,crystalline,,24.0,140.0,,,2.453823503167663,,298.0,1.066576,166.pdf,MOF-889,MOF,,,,
353,MOF-890,Cu,H6CPB,sonogashira coupling,DMF/H2O,crystalline,,18.0,295.0,,,2.5876684215222627,,298.0,1.066576,166.pdf,MOF-890,MOF,,,,
354,MOF-891,Cu,H6CPB,sonogashira coupling,DEF/H2O,crystalline,,16.0,200.0,,,2.5876684215222627,,298.0,1.066576,166.pdf,MOF-891,MOF,,,,
355,(Me2NH2)6[In10(TTCA)12]·24DMF·15H2O,In,"Triphenylene-2,6,10-tricarboxylate (TTCA)",solvothermal,DMF/1/4/dioxane,colorless block-shaped crystals,3.0,72.0,726.8,0.8,,4.69,,273.0,1.01325,167.pdf,(Me2NH2)6[In10(TTCA)12]·24DMF·15H2O,(Me2NH2)6[In10(TTCA)12]·24DMF·15H2O,,,,
356,LIFM-10,Cu,H2INIA,solvothermal,,,2.0,,1550.0,0.8,0.64,29.42513065212452,,273.0,1.01325,168.pdf,LIFM-10,LIFM-10,,,,
357,LIFM-11,Cu,H2INOIA,solvothermal,,,2.0,,1176.0,0.9,0.68,29.447852760736197,,273.0,1.01325,168.pdf,LIFM-11,LIFM-11,,,,
358,MOF 2,Zn,H4TCBP,solvothermal,DMF,solid,,24.0,769.0,,,,,298.0,18.0,169.pdf,MOF-2,MOF,,,,
359,MOF 3,Zn,H4TCBP,post-synthetic modification,,solid,,24.0,800.0,,,,,298.0,18.0,169.pdf,MOF-3,MOF,,,,
360,MOF 4,Zn,H4TCBP,post-synthetic modification,,solid,,24.0,1370.0,,,,,298.0,18.0,169.pdf,MOF-4,MOF,,,,
361,MOF 5,Zn,H4TCBP,post-synthetic modification,CHCl3,solid,,24.0,390.0,,,,,298.0,18.0,169.pdf,MOF-5,MOF,,,,
362,[Fe2(BPEB)3],Fe,H2BPEB,one-pot reaction,DMF,solid,,6.0,1598.0,0.3,0.79,13.6,40.5,195.0,1.0,170.pdf,[Fe2(BPEB)3],[Fe2(BPEB)3],,,,
363,[Ni(BPEB)],Ni,H2BPEB,one-pot reaction,Pyridine,solid,,8.0,2378.0,0.97,1.05,11.6,51.0,195.0,1.0,170.pdf,[Ni(BPEB)],[Ni(BPEB)],,,,
364,a-[Zn(BPEB)],Zn,H2BPEB,one-pot reaction,Pyridine,solid,,6.0,1224.0,0.21,0.6,11.3,36.1,195.0,1.0,170.pdf,a-[Zn(BPEB)],a-[Zn(BPEB)],,,,
365,b-[Zn(BPEB)],Zn,H2BPEB,microwave-assisted synthesis,DMF,solid,,,,,,,,,,170.pdf,b-[Zn(BPEB)],b-[Zn(BPEB)],,,,
366,TMU-4,Zn,4-bpdb,mechanosynthesis,DMF,powder,,72.0,517.9,0.68,0.3,2.728651735522441,,273.0,1.0,171.pdf,TMU-4,TMU,,,cm3,
367,TMU-5,Zn,4-bpdh,mechanosynthesis,DMF,powder,,72.0,502.7,0.56,0.29,2.638975640224859,,273.0,1.0,171.pdf,TMU-5,TMU,,,cm3,
368,ZIF-70,Zn,Im,solvothermal,,,2.0,,1730.0,1.59,,,,298.0,1.066576,172.pdf,ZIF-70,ZIF,,,,
369,ZIF-80,Zn,,solvothermal,,,2.0,,,1.32,,,,,,172.pdf,ZIF-80,ZIF,,,,
370,ZIF-82,Zn,,solvothermal,,,2.0,,1300.0,1.23,,,,298.0,1.066576,172.pdf,ZIF-82,ZIF,,,,
371,ZIF-68,Zn,,solvothermal,,,2.0,,1090.0,1.03,,,,,,172.pdf,ZIF-68,ZIF,,,,
372,ZIF-69,Zn,,solvothermal,,,2.0,,950.0,0.78,,,,,,172.pdf,ZIF-69,ZIF,,,,
373,ZIF-79,Zn,,solvothermal,,,2.0,,810.0,0.75,,,,,,172.pdf,ZIF-79,ZIF,,,,
374,ZIF-81,Zn,,solvothermal,,,2.0,,760.0,0.74,,,,,,172.pdf,ZIF-81,ZIF,,,,
375,ZIF-78,Zn,,solvothermal,,,2.0,,620.0,0.71,,,,298.0,1.066576,172.pdf,ZIF-78,ZIF,,,,
376,ZIF-95,Zn,cbIM (5-chlorobenzimidazole),solvothermal,DMF/H2O,crystalline,2.0,72.0,1.0,2.51,0.43,,,,,173.pdf,ZIF-95,ZIF,,,,
377,ZIF-100,Zn,cbIM (5-chlorobenzimidazole),solvothermal,AnhydrousDMF/H2O,crystalline,2.0,48.0,780.0,3.56,0.37,28.2,,273.0,,173.pdf,ZIF-100,ZIF,,,,
378,NUSy5,Zn,4-pyrazolecarboxylic acid (PyC),solvothermal,DMA/isopropanol//H2O(v/v/v/2/2/1),colorless crystal,2.0,3.0,409.8,0.7,,1.82,,298.0,1.0,174.pdf,NUSy5,NUSy5,,,,
379,TbL,Tb,L3- ligands,solvothermal,DMF/H2O,light yellow crystals,3.0,72.0,726.0,1.53,0.34,1.7725528687427499,,293.0,1.0,175.pdf,TbL,TbL,,,,
380,[Zn(atz)2] (MAF-66),Zn,"3-amino-1,2,4-triazolate (atz−)",acid-base neutralization,isopropylalcohol(iPrOH)/aqueousammonia,colorless crystals,,3.0,1014.0,0.32,0.43,6.26,,273.0,1.01325,176.pdf,[Zn(atz)2] (MAF-66),[Zn(atz)2] (MAF-66),,,,
381,Cu-BTC,Cu,H3BTC,solvothermal,EtOH,,,24.0,1116.0,,,1.0676362987418577,99.0,,,177.pdf,Cu-BTC,Metal/BTC,,,,
382,UiO-66,Zr,H2BDC,solvothermal,DMF,,,24.0,1272.0,,,0.850807531007406,99.0,,,177.pdf,UiO-66,UiO,,,,
383,UiO-66/Cu-BTC,"Cu, Zr",,solvothermal,,,,24.0,693.0,,,1.4192022842866063,99.0,,,177.pdf,UiO-66,UiO,,,,
384,Cu-BTC/UiO-66,"Cu, Zr",,solvothermal,,,2.0,24.0,255.0,,,1.3214954938877488,,,,177.pdf,UiO-66,UiO,,,,
385,Mn-BTC,Mn,H3BTC,hydrothermal,DMF/H2O,solid,2.0,96.0,24.97,4.0,,,,,,178.pdf,Mn-BTC,Metal/BTC,,,,
386,Ni-BTC,Ni,H3BTC,hydrothermal,DMF/H2O,solid,2.0,96.0,14.09,4.0,,,,,,178.pdf,Ni-BTC,Metal/BTC,,,,
387,Co-BTC,Co,H3BTC,hydrothermal,DMF/H2O,solid,2.0,96.0,16.33,4.0,,,,,,178.pdf,Co-BTC,Metal/BTC,,,,
388,UiO-66,Zr,H2BDC,solvothermal,DMF,solid,4.0,12.0,1665.0,6.5,,,,,,179.pdf,UiO-66,UiO,,,,
389,UiO-66-NH2,Zr,NH2-BDC,solvothermal,DMF,solid,4.0,12.0,1468.0,5.25,,,,,,179.pdf,UiO-66,UiO,,,,
390,UiO-66-NO2,Zr,H2BDC-NO2,solvothermal,DMF,solid,4.0,12.0,899.0,5.25,,,,,,179.pdf,UiO-66,UiO,,,,
391,UiO-66-OH,Zr,H2BDC-OH,solvothermal,DMF,solid,4.0,2.0,1345.0,5.25,,,,,,179.pdf,UiO-66,UiO,,,,
392,UiO-66-(OH)2,Zr,H2BDC-(OH)2,solvothermal,DMF,solid,4.0,,501.0,,,,,,,179.pdf,UiO-66,UiO,,,,
393,UiO-66-Br,Zr,H2BDC-Br,solvothermal,DMF,solid,4.0,12.0,1029.0,5.25,,,,,,179.pdf,UiO-66,UiO,,,,
394,UiO-66-Cl,Zr,H2BDC-Cl,solvothermal,DMF,solid,4.0,12.0,1240.0,5.25,,,,,,179.pdf,UiO-66,UiO,,,,
395,UiO-66-naphthyl,Zr,H2BDC-naphthyl,solvothermal,DMF,solid,4.0,12.0,412.0,5.25,,,,,,179.pdf,UiO-66,UiO,,,,
396,UiO-66,Zr,H2BDC,solvothermal,,solid,4.0,,1059.0,0.6,,,,298.0,0.05,180.pdf,UiO-66,UiO,,,,
397,MOFs,"Various (e.g., Cu, Ni, Zn)",Various organic ligands,self-assembly,,solid,,,,,,,,,,181.pdf,MOFs,MOF,,,,
398,NNU-28,Zr,H2L,solvothermal,DMF/benzoicacid,solid,,,,,,,,,,182.pdf,NNU-28,NNU-28,,,,
399,Cu-MOF,Cu,,mw-assisted method,solvent/free,solid,,,,,,,,,,182.pdf,Cu-MOF,MOF,,,,
400,Ag@MIL-101,Ag,,liquid impregnation,,solid,,,,,,,,,,182.pdf,MIL-101,MIL,,,,
401,MIL-100(Fe),Fe,,synthesis method not specified,,solid,,,,,,,,,,182.pdf,MIL-100,MIL,,,,
402,Cu(IN)-MOF,Cu,,post-synthetic modification,,solid,,,,,,,,,,182.pdf,Cu(IN)-MOF,MOF,,,,
403,UiO-66,Zr,H2BDC,solvothermal,DMF,solid,4.0,10.0,1337.1,0.9,1.88,,,,,183.pdf,UiO-66,UiO,,,cm3,
404,Cu-Zn@UiO-66,"Cu, Zn",H2BDC,deposition-precipitation,H2O,solid,0.0,,96.3,0.9,,,,,30.0,183.pdf,UiO-66,UiO,,,,
405,MIL-101,Cr,H2BDC,solvothermal,De/ionizedHF/H2O,solid,3.0,8.0,3361.0,3.38,2.84,,,,,184.pdf,MIL-101,MIL,,,cm3,
406,20Ni@MIL-101(DSM),Sc,H2BDC,double solvent method,n/hexane/H2O,solid,2.0,5.0,3297.0,3.16,2.6,,,,,184.pdf,MIL-101,MIL,,,cm3,
407,20Ni@MIL-101(IM),Sc,H2BDC,multiple impregnation method,DistilledH2O,solid,2.0,5.0,3284.0,3.04,2.34,,,,,184.pdf,MIL-101,MIL,,,cm3,
408,Zn/Co-ZIF,"Zn, Co",2-methylimidazole,spray drying,H2O,solid,2.0,8.0,694.0,1.22,0.28,,,273.0,,185.pdf,Zn/Co-ZIF,ZIF,,,,
409,MoO3-x/g-C3N4,Mo,,hydrothermal,EtOH,2d/2d nanohybrid,5.0,12.0,36.25,,,,,,,186.pdf,MoO3-x/g-C3N4,MoO3-x/g-C3N4,,,,
410,MOF-74(Ni)-24-140,Ni,H4doBDC,condensation reflux method,DMF/EtOH//H2O,solid,,24.0,1129.0,0.6,0.46,3.82,26.8,298.0,1.0,187.pdf,MOF-74,MOF,,,cm3,
411,ZIF-8,Zn,HmIM,flow synthesis,H2O,solid,2.0,6.0,,0.34,,,,303.0,1.0,188.pdf,ZIF-8,ZIF,,,,
412,ZIF-67,Co,HmIM,flow synthesis,H2O,solid,2.0,,,,,,,,,188.pdf,ZIF-67,ZIF,,,,
413,MIL-101,Cr,,in situ polymerization of ils,,,3.0,24.0,,3.15,,,,,1.0132511,189.pdf,MIL-101,MIL,,,,
414,MIL-101-IP,Cr,,incorporation of linear ionic polymer,,,3.0,68.0,,,,,,,1.0132511,189.pdf,MIL-101,MIL,,,,
415,mesoCu@Al-bpydc,Al,bpydc,wet-impregnation,,,3.0,24.0,,,,,,,1.0132511,189.pdf,mesoCu@Al-bpydc,mesoCu@Al-bpydc,,,,
416,Ag@MIL-101,Ag,,liquid impregnation,DMF,,0.0,15.0,,,,,,,1.0132511,189.pdf,MIL-101,MIL,,,,
417,Au12Ag32(SR)30@ZIF-8,"Au, Ag",,self-assembly,,,,24.0,,,,,,,1.0132511,189.pdf,ZIF-8,ZIF,,,,
418,0.5Ag@ZIF-8,Ag,,rapid mixing,MeOH,,1.0,20.0,,,,,,,1.0132511,189.pdf,ZIF-8,ZIF,,,,
419,ZIF-68,Zn,"2-nitroimidazole, benzimidazole",hydrothermal,DMF,solid,2.0,12.0,,1.03,,,,,,190.pdf,ZIF-68,ZIF,,,,
420,ZIF-8,Zn,dimethylimidazole,in situ synthesis,,solid,2.0,,1323.18,,,,,,,191.pdf,ZIF-8,ZIF,,,,
421,Bi2S3/ZIF-8,Bi,,hydrothermal,,solid,3.0,,805.94,,,,,,,191.pdf,ZIF-8,ZIF,,,,
422,ZIF-67,Co,2-methylimidazole,co-precipitation,MeOH,,2.0,,1844.303,2.95,,,,,,192.pdf,ZIF-67,ZIF,,,,
423,CdS-P25/ZIF-67,"Cd, Ti",,hydrothermal,,,2.0,18.0,56.001,,,,,,,192.pdf,ZIF-67,ZIF,,,,
424,BiOCl/Bi-MOF,Bi,H3BTC,solvothermal with in situ growth,DMF/MeOH,hybrid,,24.0,19.6,0.34,,0.7227625591148389,18.4,298.0,1.0,193.pdf,BiOCl/Bi-MOF,MOF,,,,
425,JBp,Zn,"5,15-Di[4-(4-tributylammoniobutoxy)phenyl]porphyrin",solvent-free synthesis,nosolvent,liquid,,5.0,,,,,,,20.0,194.pdf,JBp,JBp,,,,
426,JBm,Zn,"5,15-di[3-(4-tributylammoniobutoxy)phenyl]porphyrin",solvent-free synthesis,nosolvent,liquid,,5.0,,,,,,,20.0,194.pdf,JBm,JBm,,,,
427,UiO-66-NH2,Zr,NH2-BDC,solvothermal,N/N/DMF,solid,,24.0,448.7,,,,38.3,,,195.pdf,UiO-66,UiO,,,,
428,Au/UiO-66-NH2/GR,Au,NH2-BDC,photoreduction and hydrothermal,N/N/DMF/MeOH,solid,,60.0,604.0,,,,80.9,,,195.pdf,UiO-66,UiO,,,,
429,ZIF-7,Zn,bIm,,DMF,,2.0,,,0.29,,,,,,196.pdf,ZIF-7,ZIF,,,,
430,ZIF-8,Zn,mIm,,DMF,,2.0,,,0.34,,,,,,196.pdf,ZIF-8,ZIF,,,,
431,ZIF-90,Zn,Ica,,DMF,,2.0,1.0,,0.33,,,,,,196.pdf,ZIF-90,ZIF,,,,
432,Co-MOF-74,Co,H4DHBDC,microwave heating,DMF/EtOH/H2O,solid,2.0,1.0,1314.0,1.15,0.51,6.543967280163599,,298.0,1.0,197.pdf,MOF-74,MOF,,,,
433,F-ZIF-90,Zn,Imidazolate,post-functionalization,THF/DMF/MeOH,solid,,6.0,763.0,,,,97.9,,11.7,198.pdf,ZIF-90,ZIF,,,,
434,ZIF-90,Zn,Imidazolate,solvothermal,DMF,solid,,18.0,1328.0,,,,61.8,,,198.pdf,ZIF-90,ZIF,,,,
435,ZIF-7,Zn,C7H6N2,solvent/static recrystallization,DMF,solid,2.0,7.0,,,,,,,,199.pdf,ZIF-7,ZIF,,,,
436,ZIF-Fe30,"Fe, Zn",C7H6N2,post-impregnation,H2O,solid,,24.0,,,,,,,,199.pdf,ZIF-Fe30,ZIF,,,,
437,C-Fe30,Fe,,pyrolysis,,solid,,2.0,,,,,,,,199.pdf,C-Fe30,C-Fe30,,,,
438,C-Fe30-N15/30,Fe,,pyrolysis in nh3,,solid,,30.0,,,,,,,,199.pdf,C-Fe30-N15/30,C-Fe30-N15/30,,,,
439,C-Fe30-N15/60,Fe,,pyrolysis in nh3,,solid,,60.0,,,,,,,,199.pdf,C-Fe30-N15/60,C-Fe30-N15/60,,,,
440,C-Fe30-N30/30,Fe,,pyrolysis in nh3,,solid,,30.0,,,,,,,,199.pdf,C-Fe30-N30/30,C-Fe30-N30/30,,,,
441,C-Fe30-A30/30,Fe,,pyrolysis in ar,,solid,,30.0,,,,,,,,199.pdf,C-Fe30-A30/30,C-Fe30-A30/30,,,,
442,ZIF-8-90,Zn,2-methylimidazole,one-step method under solventless condition,MeOH,solid,,24.0,1437.0,,0.57,3.4,,273.0,1.0,200.pdf,ZIF-8,ZIF,,,,
443,Zn-URJC-8,Zn,NH2-BDC,solvothermal,DMF/H2O,solid,,72.0,,0.35,,1.28,,298.0,12.0,201.pdf,Zn-URJC-8,Zn-URJC-8,,,,
444,ZIF-67,Co,2-methylimidazole,water-mediated one-pot synthesis,H2O,solid,,2.0,1374.0,,,,,,,202.pdf,ZIF-67,ZIF,,,,
445,CPO-27-Mg,Mg,H4doBDC,hydrothermal,THF,composite,2.0,3.0,416.81,1.15,,4.755509949138931,,273.0,,203.pdf,CPO-27-Mg,CPO-27-Mg,,,,
446,Zn-MOF nanosheets,Zn,H4TCPP,sonication and heating,DEF/DMF/EtOH,nanosheets,,16.0,445.0,,,4.631034175069153,81.5,,,204.pdf,Zn-MOF nanosheets,MOF,,,,
447,Zn-MOF bulk,Zn,H4TCPP,,,bulk,,,295.0,,,2.672436869813509,67.9,,,204.pdf,Zn-MOF bulk,MOF,,,,
448,UIO-66-NH2/GR,Zr,NH2-BDC,microwave irradiation induced synthesis,DMF,powder,,40.0,791.2,2.1,,3.2568930132952616,78.6,273.0,1.013251,205.pdf,UIO-66-NH2/GR,Gr@,,,,
449,Ni3(HITP)2,Ni,HITP,sonication,Acetonitrile,solid,,2.0,630.0,,,,97.0,277.0,0.8,206.pdf,Ni3(HITP)2,Ni3(HITP)2,,,,
450,Zn20Fe1-ZIF,"Zn, Fe",2-methylimidazole,hydrothermal,MeOH,nanocrystals,2.0,24.0,,7.0,,,,,,207.pdf,Zn20Fe1-ZIF,ZIF,,,,
451,FeSAs/CNF-900,Fe,,pyrolysis,Aratmosphere,mesoporous carbon nanoframes,,3.0,1164.6,10.0,,,86.9,,,207.pdf,FeSAs/CNF-900,FeSAs/CNF-900,,,,
452,[SnIV(TPP)(ClO4)2],Sn,TPP,catalytic coupling,DMF,solid,4.0,5.0,,,,,,,,208.pdf,[SnIV(TPP)(ClO4)2],[SnIV(TPP)(ClO4)2],,,,
453,MIL-53 (Al),Al,,,,,3.0,,1294.0,,,2.11,,320.0,,209.pdf,MIL-53,MIL,,,,
454,Zn 4 O-MOF,Zn,,,,,2.0,,,,,,,,,209.pdf,Zn 4 O-MOF,MOF,,,,
455,MIL-101 (Cr),Cr,,,,,3.0,,3324.0,2.52,,2.52,,320.0,,209.pdf,MIL-101,MIL,,,,
456,JLU-MOF58,,,,,,,,3663.0,,,49.0,,,,209.pdf,JLU-MOF58,MOF,,,,
457,M@COF-0.05,Zr,"1,3,5-tris(4-formylphenyl)benzene",one-pot method,n/BuOH/1/3/5/trimethylbenzene,,4.0,3.0,498.0,,,4.53,,273.0,1.0,210.pdf,M@COF-0.05,M@COF-0.05,,,,
458,M@COF-0.15-Br,Zr,"1,3,5-tris(4-formylphenyl)benzene",one-pot method and post-synthetic modification,aceticacid,,4.0,12.0,,,,,,,,210.pdf,M@COF-0.15-Br,M@COF-0.15-Br,,,,
459,F-Mn-MOF-74,Mn,H4doBDC,hydrothermal,DMF,crystalline,2.0,24.0,20.83,,,,,,,211.pdf,MOF-74,MOF,,,,
460,Mg 2(dobdc),Mg,H4doBDC,hydrothermal,DMF/EtOH/H2O,solid,2.0,20.0,780.46,,0.21,2.67,,333.0,1.0132511,212.pdf,Mg 2(dobdc),Metal/dobdc,,,cm3,
461,TEPA-Mg/DOBDC-30,Mg,H4doBDC,post-synthetic modification,anhydrousToluene,solid,2.0,12.0,312.63,,0.19,4.49,,333.0,,212.pdf,TEPA-Mg/DOBDC-30,Metal/dobdc,,,cm3,
462,TEPA-Mg/DOBDC-40,Mg,H4doBDC,post-synthetic modification,anhydrousToluene,solid,2.0,12.0,132.24,,0.15,6.06,,333.0,,212.pdf,TEPA-Mg/DOBDC-40,Metal/dobdc,,,cm3,
463,TEPA-Mg/DOBDC-50,Mg,H4doBDC,post-synthetic modification,anhydrousToluene,solid,2.0,12.0,23.54,,0.05,3.48,,333.0,,212.pdf,TEPA-Mg/DOBDC-50,Metal/dobdc,,,cm3,
464,C60@MOF-545-Co,Co,H4TCPP,one-pot impregnation,Carbonbisulfide(CS2),solid,,8.0,1106.0,,,1.1599892924065316,97.0,298.0,1.01325,213.pdf,C60@MOF-545,MOF,,,,
465,C70@MOF-545-Co,Co,H4TCPP,one-pot impregnation,Carbonbisulfide(CS2),solid,,8.0,,,,,91.1,,,213.pdf,C70@MOF-545,MOF,,,,
466,F-IRMOF-3,Zn,NH2-BDC,solventless synthesis,DMF,solid,2.0,1.5,132.0,,,40.0,,,20.0,214.pdf,IRMOF-3,IRMOF,,,,
467,Zn-ZIF-L,Zn,2-methylimidazole,pyrolysis and oxidation treatment,H2O,solid,,6.0,15.0,0.94,,,100.0,343.0,1.0,215.pdf,Zn-ZIF-L,ZIF,,,,
468,ZIF-8,Zn,Imidazole,pyrolysis and oxidation treatment,H2O,solid,,6.0,175.0,,,,100.0,,,215.pdf,ZIF-8,ZIF,,,,
469,Cr-Soc-MOF-1,Cr,"3,3∕,5,5∕-tetrakis-(4-carboxyphenyl) –p-terphenyl [H4TCPT]",,,,3.0,,5544.9,1.87,2.31,20.0,,298.0,10.0,216.pdf,MOF-1,MOF,,,,
470,Cr-Soc-MOF-2,Cr,"3∕,3∕∕,5∕,5∕∕-tetrakis-(4-carboxyphenyl)-1,4-diphenylnaphthalene [H4TCDPN]",,,,3.0,,5474.1,1.58,2.2,15.0,,298.0,10.0,216.pdf,Cr-Soc-MOF-2,MOF,,,,
471,Cr-Soc-MOF-3,Cr,"3∕,3∕∕,5∕,5∕∕-tetrakis-(4-carboxyphenyl)-9,10-diphenylanthracene [H4TCDPA]",,,,3.0,,5582.3,1.68,2.3,,,298.0,10.0,216.pdf,Cr-Soc-MOF-3,MOF,,,,
472,Cr-Soc-MOF-4,Cr,"4,4∕,4∕∕,4∕∕’-(1,2,4,5-tetrazine-3,6-diyl)-bis-(pyridine-4,2,6-triyl)-tetrabenzoate [H4TPT]",,,,3.0,,5367.3,1.86,2.32,16.36,,298.0,10.0,216.pdf,Cr-Soc-MOF-4,MOF,,,,
473,Cr-Soc-MOF-5,Cr,"3,3∕,5,5∕-azobenzenetetracarboxylate [H4ABTC]",,,,3.0,,3833.1,1.02,0.73,10.98,,298.0,10.0,216.pdf,MOF-5,MOF,,,,
474,UiO-66,Zr,H2BDC,solvothermal,DMF,solid,4.0,24.0,1434.0,0.9,0.65,79.0,,273.0,1.01325,217.pdf,UiO-66,UiO,,,cm3,
475,MOF-5-MIX,Zn,H2BDC,hydrothermal,DMF,solid,2.0,24.0,357.0,,,0.58,,298.0,12.0,218.pdf,MOF-5,MOF,,,,
476,MOF-5,Zn,H2BDC,hydrothermal,DMF,solid,2.0,24.0,950.0,,,1.3206031944320513,,298.0,12.0,218.pdf,MOF-5,MOF,,,,
477,MOF-5-NH2,Zn,H2BDC,hydrothermal,DMF,solid,2.0,24.0,470.0,,,2.534130454180423,,298.0,12.0,218.pdf,MOF-5,MOF,,,,
478,MOF-5-OH,Zn,H2BDC,hydrothermal,DMF,solid,2.0,24.0,337.0,,,0.9458374230391718,,298.0,12.0,218.pdf,MOF-5,MOF,,,,
479,MOF-74-Ni,Sc,H4doBDC,solvent-assisted synthesis,DMF/EtOH/H2O,nanoparticles,2.0,6.0,570.0,,,,,,,219.pdf,MOF-74,MOF,,,,
480,UiO-66-NH2,Zr,NH2-H2BDC,solvent-assisted synthesis,DMF/H2O,nanoparticles,4.0,24.0,498.0,,,,,,,219.pdf,UiO-66,UiO,,,,
481,UiO-67,Zr,"4,4'-biphenyldicarboxylate acid (BPDC)",microwave-assisted,DMF,solid,4.0,2.5,2547.0,1.6,0.86,17.0,,298.0,20.0,220.pdf,UiO-67,UiO,,,,
482,"MIL-101(Cr, Mg)","Cr, Mg",H2BDC,hydrothermal,DMF/H2O/EtOH,powder,,8.0,3274.0,0.5,1.61,2.0,,298.0,1.0,221.pdf,MIL-101,MIL,,,,
483,"PEI-MIL-101(Cr, Mg)","Cr, Mg",H2BDC,wet impregnation method,MeOH,powder,,12.0,128.412,0.5,,3.04,,301.0,1.0,221.pdf,MIL-101,MIL,,,,0.1335
484,Co/ZIF-8,"Co, Zn",2-methylimidazole,soft template method,DeepEutecticSolvent(ChCl/Urea),solid,2.0,8.0,987.0,3.5,0.62,,,,,222.pdf,ZIF-8,ZIF,,,,
485,UiO-66(Zr)-(OH)2,Zr,H2BDC,microwave-assisted continuous-flow synthesis,DMF,solid,4.0,10.0,1410.0,0.52,0.87,6.23,,25.0,1.0,223.pdf,UiO-66,UiO,,,cm3,
486,[SnIV(TPP)(OTf)2],Sn,TPP,catalytic system with co-catalyst tbpb,DMF,liquid,4.0,3.0,,,,,,,1.013251,224.pdf,[SnIV(TPP)(OTf)2],[SnIV(TPP)(OTf)2],,,,
487,Ni(II)-MOF-1,Ni,H3BTC,solvothermal assembly,DMF,,,,,0.96,,9.8,,273.0,1.0,225.pdf,MOF-1,MOF,,,,
488,JLNU-99,Zn,"[bbi, H2tdc]",reaction of flexible and rigid ligands,5nH2O,solid,,12.0,,,,,,,,226.pdf,JLNU-99,JLNU-99,,,,
489,ZIF-8,Zn,2-methylimidazole,solvothermal,MeOH,solid,2.0,0.5,,1.16,,,,,,227.pdf,ZIF-8,ZIF,,,,
490,UiO-66,Zr,H2BDC,solvothermal,DMF,three-dimensional porous material,,,,,,79.0,80.9,,1.01325,228.pdf,UiO-66,UiO,,,,
491,ZIF-67,Co,,microwave-assisted synthesis,,three-dimensional porous material,2.0,,1725.0,,,,,,,228.pdf,ZIF-67,ZIF,,,,
492,MIL-101(Fe),Fe,H2BDC,solvothermal,,,3.0,,,,,,,,,228.pdf,MIL-101,MIL,,,,
493,PCN-777,Cu,tribenzoate,,,porous coordination network,1.0,,,,,,,,,228.pdf,PCN-777,PCN,,,,
494,Ru(II)(TPP)(PPh3)2,Ru,"TPP, PPh3",metalation of free-base porphyrin with rucl3,,,,4.0,,,,,,,6.67,229.pdf,Ru(II)(TPP)(PPh3)2,Ru(II)(TPP)(PPh3)2,,,,
495,Ru(III)(TPP)(PPh3)Cl,Ru,"TPP, PPh3, Cl",metalation of free-base porphyrin with rucl3,,,,4.0,,,,,,,6.67,229.pdf,Ru(III)(TPP)(PPh3)Cl,Ru(III)(TPP)(PPh3)Cl,,,,
496,Co(III)(TTMAPP)I4(OAc),Co,H3BTC,reflux in water with co-catalyst,Solvent/free/MeOH,,,5.0,,,,,,,6.67,230.pdf,Co(III)(TTMAPP)I4(OAc),Co(III)(TTMAPP)I4(OAc),,,,
497,Fe(III)(TTMAPP)I4(OAc),Fe,H3BTC,,,,,15.0,,,,,,,,230.pdf,Fe(III)(TTMAPP)I4(OAc),Fe(III)(TTMAPP)I4(OAc),,,,
498,Mn(III)(TTMAPP)I4(OAc),Mn,H3BTC,,,,,5.0,,,,,,,,230.pdf,Mn(III)(TTMAPP)I4(OAc),Mn(III)(TTMAPP)I4(OAc),,,,
499,Cr(III)(TTMAPP)I4(Cl),Cr,H3BTC,reflux in dmf,DMF,,,24.0,,,,,,,,230.pdf,Cr(III)(TTMAPP)I4(Cl),Cr(III)(TTMAPP)I4(Cl),,,,
500,CuTrp,Cu,L-tryptophan,direct mixing,MeOH,solid,,6.0,4.2,,,,,,,231.pdf,CuTrp,CuTrp,,,,
501,Chiral basket-handle porphyrin-Co complex,Co,"Chiral group of (R)-2,2'-dihydroxyl[1,1']binaphthalenyl-3,3'-dicarbaldehyde",catalytic synthesis,CH2Cl2,solid,,3.0,,,,,,,1.01325,232.pdf,Chiral basket-handle porphyrin-Co complex,Chiral basket-handle porphyrin-Co complex,,,,
502,IRMOF-3,Zn,NH2-BDC,solution-based direct mixing,DEF(DMF),solid,2.0,,981.4285,,0.5,1.39,,298.15,1.0,233.pdf,IRMOF-3,IRMOF,,,cm3,
503,AMP@IRMOF-3 (25 wt%),Zn,NH2-BDC,post-synthetic functionalization,Toluene,solid,2.0,12.0,970.5962,,0.47,1.66,,298.15,1.0,233.pdf,IRMOF-3,IRMOF,,,cm3,
504,AMP@IRMOF-3 (50 wt%),Zn,NH2-BDC,post-synthetic functionalization,Toluene,solid,2.0,12.0,965.3526,,0.44,2.67,,298.15,1.0,233.pdf,IRMOF-3,IRMOF,,,cm3,
505,AMP@IRMOF-3 (75 wt%),Zn,NH2-BDC,post-synthetic functionalization,Toluene,solid,2.0,12.0,962.5694,,0.39,3.9,,298.15,1.0,233.pdf,IRMOF-3,IRMOF,,,cm3,
506,Ni@Ru-UiO-67,Ni,bpet,ship-in-a-bottle,Acetonitrile,composite,,20.0,1210.0,,,,,,,234.pdf,Ni@Ru-UiO-67,UiO,,,,
507,CoCp2@MOF-545-Co,Co,H4TCPP,chemical vapor deposition,DMF/acetone,solid,,15.0,663.0,0.36,,1.0662978495583115,97.0,273.0,1.01325,235.pdf,CoCp2@MOF-545,MOF,,,,
508,MOF-545-Co,Co,H4TCPP,conventional solvothermal,DMF/acetone,solid,,20.0,2126.0,1.6,,2.141518693673597,54.6,,,235.pdf,MOF-545,MOF,,,,
509,MOF-545-Fe,Fe,Fe-H4TCPP,conventional solvothermal,DMF/acetone,solid,,20.0,,,,,9.4,,,235.pdf,MOF-545,MOF,,,,
510,MOF-545-Ni,Ni,Ni-H4TCPP,conventional solvothermal,DMF/acetone,solid,,20.0,,,,,14.1,,,235.pdf,MOF-545,MOF,,,,
511,ZIF-22,Zn,5-azabenzimidazole (azb),chemical,none,solid,2.0,2.0,,,,,,,,236.pdf,ZIF-22,ZIF,,,,
512,ZIF-95,Zn,5-chlorobenzimidazole (cbIM),solvothermal,DMF,solid,2.0,24.0,1170.0,0.46,0.41,,,,,237.pdf,ZIF-95,ZIF,,,cm3,
513,Zn-ZIF-67,"Zn, Co",2-methylimidazole,solvothermal,H2O,solid,,24.0,1881.0,1.58,0.63,1.8662443115909697,99.0,373.0,7.0,238.pdf,ZIF-67,ZIF,,,,
514,ZIF-78,Zn,imidazolate,hydrothermal,DMF,solid,2.0,15.0,,,,,,,1.0132511,239.pdf,ZIF-78,ZIF,,,,
515,ZIF-71,Zn,"4,5-dichloroimidazole",room temperature synthesis,EtOH,solid,,24.0,,0.42,,,99.0,,,240.pdf,ZIF-71,ZIF,,,,
516,HKUST-1,Cu,H3BTC,solvent-less,MeOH,solid,,48.0,1559.0,,,,,,,241.pdf,HKUST-1,HKUST,,,,
517,CAU-17,Bi,H3BTC,microwave synthesis,MeOH,solid,,20.0,1197.0,,,,,,,241.pdf,CAU-17,CAU-17,,,,
518,Zn-Ni bi-metal MOFs,"Zn, Ni",2-methylimidazole,ultrasonic assisted synthesis,MeOH(MeOH/C1H3OH),,,20.0,681.3,1.4,,,95.1,,,242.pdf,Zn-Ni bi-metal MOFs,MOF,,,,
519,Zn-BTC,Zn,H3BTC,in-situ growth method,DMF/EtOH,solid,2.0,12.0,420.3,,,,,,,243.pdf,Zn-BTC,Metal/BTC,,,,
520,CA-LD,"Cu, Al",,hydrothermal,DIH2O,solid,2.0,8.0,44.8,,,,,,,243.pdf,CA-LD,CA-LD,,,,
521,Zn(Py)(Atz),Zn,"3-amino-1,2,4-triazole (HAtz) and 3,5-pyridinedicarboxylic acid (H2Py)",solvothermal crystallization,DMF/H2O,crystal,,72.0,764.5,0.57,0.32,2.333363076648523,98.0,273.0,1.01325,244.pdf,Zn(Py)(Atz),Zn(Py)(Atz),,,cm3,
522,PCN-777,Zr,,coordination bond,MeOH,,,12.0,,3.5,,0.23,,298.0,0.1519875,245.pdf,PCN-777,PCN,,,,
523,PEI(20%)@P777,Zr,PEI,loading polymer onto mof,,,,,,3.5,,0.53,,298.0,0.1519875,245.pdf,PEI(20%)@P777,PEI(20%)@P777,,,,
524,PS(20%)@P777,Zr,PS,loading polymer onto mof,,,,,,3.5,,0.15,,298.0,0.1519875,245.pdf,PS(20%)@P777,PS(20%)@P777,,,,
525,TAL-33,Bi,"1H-benzo[d]imidazole-5,6-diol",carbonization,25%aq.NH3/DMF/EtOH/H2O,solid,3.0,24.0,123.0,,,,,,,246.pdf,TAL-33,TAL-33,,,,
526,MOF-177,Zn,H3BTB,hydrothermal,DEF,solid,2.0,3.0,2784.0,1.8,1.34,1.12,,298.0,1.0,247.pdf,MOF-177,MOF,,,,
527,MOF-177-TEPA-20%,Zn,H3BTB,wet impregnation,AnhydrousChloroform,pellet,2.0,4.0,322.0,,0.33,4.6,,328.0,1.0,247.pdf,MOF-177-TEPA-20%,MOF,,,,
528,MOF-177-TEPA-20%,Zn,H3BTB,wet impregnation,DEF,pellet,2.0,3.0,585.0,1.8,0.33,4.6,,328.0,1.0,248.pdf,MOF-177-TEPA-20%,MOF,,,cm3,
529,MOF-177-PEI-20%,Zn,H3BTB,wet impregnation,DEF,powder,2.0,3.0,375.0,,,2.8,,298.0,1.0,248.pdf,MOF-177-PEI-20%,MOF,,,,
530,MOF-177-DETA-20%,Zn,H3BTB,wet impregnation,DEF,powder,2.0,3.0,855.0,,,,,298.0,1.0,248.pdf,MOF-177-DETA-20%,MOF,,,,
531,Mg2(dobdc),Mg,H4doBDC,,,,,,,,,,,25.0,1.0132511,249.pdf,Mg2(dobdc),Metal/dobdc,,,,
532,mmen-Mg2(dobpdc),Mg,H4dopdc,,,,,,,,,,,25.0,1.0132511,249.pdf,mmen-Mg2(dobpdc),Metal/dobpdc,,,,
533,MIL-101(Cr),Cr,H4BDC,,,,,,,,,,,25.0,1.0132511,249.pdf,MIL-101,MIL,,,,
534,ZIF-8,,,,,,,,,,,,,,,250.pdf,ZIF-8,ZIF,,,,
535,ZIF-9,Co,,,,,2.0,,,,,,,,,250.pdf,ZIF-9,ZIF,,,,
536,ZIF-69,Zn,H2BDC,secondary growth,IL,membrane,2.0,,,,,,,,2.0,251.pdf,ZIF-69,ZIF,,,,
537,ZIF-62,Zn,H2BDC,melt-quenching,,glass membrane,2.0,,,,,,,,1.0,251.pdf,ZIF-62,ZIF,,,,
538,1 wt%Ru/UiO-66,Ru,,impregnation and heat-treatment,,amorphous,4.0,16.0,60.0,,,,,,,252.pdf,UiO-66,UiO,,,,
539,MDC_80H2/CO2,Ru,,thermal reduction in h2/co2,,tetragonal and monoclinic zro2,0.0,100.0,60.0,,,,,,,252.pdf,MDC_80H2/CO2,MDC_80H2/CO2,,,,
540,MIL-53(Al),Al,H2BDC,solvothermal,DMF,solid,3.0,3.0,1170.0,,1.34,,,,,253.pdf,MIL-53,MIL,,,cm3,
541,NH2-MIL-53(Al),Al,NH2-BDC,solvothermal,DMF,solid,3.0,3.0,872.0,,0.45,,,,,253.pdf,MIL-53,MIL,,,cm3,
542,A-MIL-53(Al),Al,,functionalization,EtOH,solid,3.0,48.0,138.0,,0.18,,,,,253.pdf,MIL-53,MIL,,,cm3,
543,ZIF-67,Co,2-methylimidazole,microwave-assisted solvent-free,,solid,2.0,30.0,1120.0,1.3,0.52,,,,,254.pdf,ZIF-67,ZIF,,,,
544,MIL-101-tzmOH-Br,Cr,"1,2,3-triazolium",click chemistry,Toluene,,,6.0,1225.0,,,,100.0,273.0,10.0,255.pdf,MIL-101,MIL,,,,
545,MIL-101-tzm-Br,Cr,"1,2,3-triazolium",click chemistry,Toluene,,,6.0,1395.0,,,,100.0,273.0,10.0,255.pdf,MIL-101,MIL,,,,
546,NH2-MIL-53(Al),Al,NH2-BDC,colloidal assembly followed by solvothermal treatment,DMF,nanoporous crystalline solid,3.0,3.0,,0.75,,66.47,,273.0,,256.pdf,MIL-53,MIL,,,,
547,UiO-66,Zr,H2BDC,solvothermal,DMF,solid,4.0,48.0,1610.5,,,1.7132149549388773,,293.0,,257.pdf,UiO-66,UiO,,,,
548,UiO-66/CNNS,Zr,H2BDC,electrostatic self-assembly,H2O,solid,4.0,24.0,1315.3,,,1.458909610065138,,293.0,,257.pdf,UiO-66,UiO,,,,
549,UiO-66/bulk CN,Zr,H2BDC,electrostatic self-assembly,H2O,solid,4.0,24.0,1340.9,,,1.6016775229767108,,293.0,,257.pdf,UiO-66,UiO,,,,
550,mesoCu@Al-bpydc,Cu,bpydc,wet-impregnation,,solid,2.0,,584.0,7.0,,,,298.0,,258.pdf,mesoCu@Al-bpydc,mesoCu@Al-bpydc,,,,
551,bio-MOF-11,Co,"adeninate, acetate",solvothermal,DMF,solid,2.0,24.0,1040.0,0.52,0.45,4.1,,273.0,1.0,259.pdf,bio-MOF-11,MOF,,,cm3,
552,UiO-bpy,Cu/ZnO x,"2,2'-bipyridine-5,5'-dicarboxylate (bpydc)",solvothermal,THF,,0.0,,324.3,1.6,,,,523.0,40.0,260.pdf,UiO-bpy,UiO,,,,
553,NH2-MIL-125(Ti),Ti,H2ATA,ligand substitution,MeCN,solid,4.0,10.0,1302.0,,,5.898099402159364,,273.0,1.01325,261.pdf,MIL-125,MIL,,,,
554,Ag@MIL-101,Ag,,impregnation-reduction method,DMF,,,15.0,,3.15,,1.4598954783003864,,298.0,1.01325,262.pdf,MIL-101,MIL,,,,
555,MIL-101,Cr,,modified procedure,DMF,solid,,68.0,2610.0,,1.46,,,,1.01325,263.pdf,MIL-101,MIL,,,,
556,PCN-333,,,similar procedure to mil-101,,solid,,96.0,,,,,,,1.01325,263.pdf,PCN-333,PCN,,,,
557,nan,Pd,"P,P=Oligand",cross-coupling,Toluene,,0.0,48.0,,,,,,,,264.pdf,nan,,,,,
558,Mg2(dobpdc),Mg,"H4dopdc4- (4,4'-dioxidobiphenyl-3,3'-dicarboxylate)",,,highly crystalline powder,2.0,,,,,2.0,,333.0,0.0525,265.pdf,Mg2(dobpdc),Metal/dobpdc,,,,
559,Zn(imPim) (MAF-stu-1),Zn,"2-(1H-imidzol-2-yl)-3H-imidazo[4,5-c]pyridine",solvothermal and rapid synthesis,,,,,,0.45,0.26,5.18,,298.0,0.1452,266.pdf,Zn(imPim) (MAF-stu-1),Zn(imPim) (MAF-stu-1),,,,
560,PCN-221(F e0.2),Fe,,sequential deposition route,DMF/EtOH,solid,2.0,10.0,,2.0,,,,,,267.pdf,PCN-221(F e0.2),PCN,,,,
561,MAPbI3@PCN-221(F e0.2),Fe,,sequential deposition route,ethylacetatewithH2O,solid,,25.0,,2.0,,,34.0,,,267.pdf,MAPbI3@PCN-221(F e0.2),PCN,,,,
562,[Co 5(µ3-OH) 2(aip) 4(H2O)2] (MUF-17),Co,aip,reflux method,,solid,,,,0.47,,2.5,,,1.0132511,268.pdf,[Co 5(µ3-OH) 2(aip) 4(H2O)2] (MUF-17),[Co 5(µ3-OH) 2(aip) 4(H2O)2] (MUF-17),,,,
563,[Cu 2(BPDC) 2(H2O)2]·5.6H2O·DMA,Cu,BPDC,,,solid,,,,,,8.6,,,1.0132511,268.pdf,[Cu 2(BPDC) 2(H2O)2]·5.6H2O·DMA,[Cu 2(BPDC) 2(H2O)2]·5.6H2O·DMA,,,,
564,Cu-OATA,Cu,OATA,,,solid,,,,,,6.2,,,1.0132511,268.pdf,Cu-OATA,Cu-OATA,,,,
565,{[PbZn(L) 2]·DMA·H2O}n (HMOF),"Pb, Zn",L,,,solid,,,,,,1.8,,,1.0132511,268.pdf,{[PbZn(L) 2]·DMA·H2O}n (HMOF),{[PbZn(L) 2]·DMA·H2O}n (HMOF),,,,
566,Cu-BTC,Cu,H3BTC,,,solid,,,,,,4.6,,,1.0132511,268.pdf,Cu-BTC,Metal/BTC,,,,
567,Mg2(dobpdc) (1-en),Mg,H4dopdc,sonication and microwave irradiation,Toluene,solid,2.0,5.0,933.0,,,4.317200636219042,,313.0,1.0132511,269.pdf,Mg2(dobpdc) (1-en),Metal/dobpdc,,,,
568,Mg2(dobpdc) (1-men),Mg,H4dopdc,sonication and microwave irradiation,Toluene,solid,2.0,5.0,1036.0,,,3.953646898432175,,313.0,1.0132511,269.pdf,Mg2(dobpdc) (1-men),Metal/dobpdc,,,,
569,Mg2(dobpdc) (1-den),Mg,H4dopdc,sonication and microwave irradiation,Toluene,solid,2.0,5.0,840.0,,,2.7720972506248582,,313.0,1.0132511,269.pdf,Mg2(dobpdc) (1-den),Metal/dobpdc,,,,
570,Mg2(dobpdc)(1-nmen),Mg,H4dopdc,microwave-assisted synthesis,DMF/EtOH,powder,,18.0,812.0,1.49,,0.9088843444671666,97.0,313.0,0.15,270.pdf,Mg2(dobpdc)(1-nmen),Metal/dobpdc,,,,
571,Mg2(dobpdc)(1-een),Mg,H4dopdc,microwave-assisted synthesis,DMF/EtOH,powder,,18.0,1208.0,1.31,,1.36332651670075,98.0,313.0,0.15,270.pdf,Mg2(dobpdc)(1-een),Metal/dobpdc,,,,
572,Mg2(dobpdc)(1-ipen),Mg,H4dopdc,microwave-assisted synthesis,DMF/EtOH,powder,,18.0,1208.0,1.31,,1.249715973642354,98.0,313.0,0.15,270.pdf,Mg2(dobpdc)(1-ipen),Metal/dobpdc,,,,
573,MIL-101-NH2(Al),Al,NH2-BDC,post-synthetic impregnation,acetonitrile(MeCN),solid,,3.0,1570.0,3.4,,,,,,271.pdf,MIL-101,MIL,,,,
574,Mg2(dobpdc)(en),Mg,H4dopdc,solvothermal,DMF/EtOH,solid,2.0,72.0,1403.0,1.85,,1.05,,313.0,1.0,272.pdf,Mg2(dobpdc)(en),Metal/dobpdc,,,,
575,Mg2(dobpdc)(pn),Mg,H4dopdc,solvothermal,DMF/EtOH,solid,2.0,72.0,1296.0,1.85,,0.91,,313.0,1.0,272.pdf,Mg2(dobpdc)(pn),Metal/dobpdc,,,,
576,Mg2(dobpdc)(bn),Mg,H4dopdc,solvothermal,DMF/EtOH,solid,2.0,72.0,1358.0,1.85,,0.65,,313.0,,272.pdf,Mg2(dobpdc)(bn),Metal/dobpdc,,,,
577,Mg2(dobpdc)(pen),Mg,H4dopdc,solvothermal,DMF/EtOH,solid,2.0,72.0,1143.0,1.85,,0.67,,313.0,,272.pdf,Mg2(dobpdc)(pen),Metal/dobpdc,,,,
578,Mg2(dobpdc)(hn),Mg,H4dopdc,solvothermal,DMF/EtOH,solid,2.0,72.0,739.0,1.85,,0.34,,313.0,,272.pdf,Mg2(dobpdc)(hn),Metal/dobpdc,,,,
579,Mg2(dobpdc)(on),Mg,H4dopdc,solvothermal,DMF/EtOH,solid,2.0,72.0,821.0,1.85,,0.25,,313.0,,272.pdf,Mg2(dobpdc)(on),Metal/dobpdc,,,,
580,NH2-MIL-125(Ti),,NH2-BDC,solvothermal,DMF/MeOH,solid,,72.0,1302.0,,,5.898099402159364,,273.0,1.01325,273.pdf,MIL-125,MIL,,,,
581,Pt/NH2-MIL-125(Ti),Pt,NH2-BDC,wetness impregnation,,solid,0.0,2.0,774.0,,,4.024270545194967,,273.0,1.01325,273.pdf,MIL-125,MIL,,,,
582,Au/NH2-MIL-125(Ti),Au,NH2-BDC,wetness impregnation,,solid,0.0,2.0,817.0,,,5.237797804943339,,273.0,1.01325,273.pdf,MIL-125,MIL,,,,
583,[Zn2(NH2BDC)2(dpNDI)]n,Zn,"dpNDI (N,N'-di(4-pyridyl)-1,4,5,8-naphthalenediimide)",solvothermal,DMF/EtOH,microcrystalline,,3.0,118.6,0.3,,1.51,,273.0,1.01325,274.pdf,[Zn2(NH2BDC)2(dpNDI)]n,Metal/BDC,,,,
584,Mg-MOF-74,Mg,dhtp,sonochemical,,,2.0,4.0,1640.0,,,7.952738014087708,,298.0,,275.pdf,MOF-74,MOF,,,,
585,Co-MOF-74,Co,,microwave,,,2.0,4.0,,,,,,,,275.pdf,MOF-74,MOF,,,,
586,UiO-66-NH2,Zr,NH2-BDC,,,,4.0,4.0,,,,,,,,275.pdf,UiO-66,UiO,,,,
587,BIT-103,Zn,H3BTC,structured directing strategy,,,2.0,24.0,,,,,,,,275.pdf,BIT-103,BIT,,,,
588,1-NH2,Zn,H2aip or H2ip or H2nip or H3BTC,solvo(hydro)-thermal,,,2.0,6.0,,,,,,,,275.pdf,1-NH2,1-NH2,,,,
589,UMCM-1-NH2,Zn,H3BTB,solvothermal,,,2.0,24.0,4200.0,2.7,2.4,,,,,275.pdf,UMCM-1-NH2,UMCM,,,cm3,
590,Cu2(ABTC),Cu,"3,3’,5,5’-azobenzenetetracarboxylic acid (ABTC)",solvothermal,DMF/EtOH,microporous,2.0,8.0,2200.0,9.5,,93.0,,298.0,1.01325,276.pdf,Cu2(ABTC),Metal/BTC,,,,
591,Cu2(ABTC),Cu,"3,3’,5,5’-azobenzenetetra-carboxylic acid (ABTC)",solvothermal,DMF/EtOH,microcrystalline,2.0,8.0,2200.0,0.96,,4.149192468992593,,298.0,1.066576,276.pdf,Cu2(ABTC),Metal/BTC,,,,
592,Cd-PCN-222HTs,Cd,porphyrin,solvothermal,ionicliquid/H2O/acetonitrile,hollow nanotubes,,,383.0,3.2,,0.9993753903810118,97.0,298.0,1.01325,277.pdf,Cd-PCN-222HTs,PCN,,,,
593,5M-TCPB,"Y, Eu, Gd, Er, Yb",H4TCBP,solvothermal,Dimethylformamide(DMF),colorless or off-white hexagonal plates,3.0,72.0,1520.0,1.25,,,,,,278.pdf,5M-TCPB,5M-TCPB,,,,
594,15M-TCPB,"Y, La, Ce, Pr, Nd, Sm, Eu, Gd, Tb, Dy, Ho, Er, Tm, Yb, Lu",H4TCBP,solvothermal,Dimethylformamide(DMF),colorless or off-white hexagonal plates,3.0,72.0,1360.0,1.25,,,,,,278.pdf,15M-TCPB,15M-TCPB,,,,
595,ZIF-8/P4VP/Au,"Zn, Au",2-methylimidazole,in-situ reduction under uv light,,2d sheets,2.0,,989.6,1.17,0.55,,,,,279.pdf,ZIF-8,ZIF,,,,
596,H-ZnCo-ZIF,"Zn, Co",2-methylimidazole,chemical etching,tannicacidsolution,hollow,,,920.0,,,,,,,280.pdf,H-ZnCo-ZIF,ZIF,,,,
597,nan,,,,,,,,,,,,,,,281.pdf,nan,,,,,
598,Lignin-Cellulose Composite,,,hot-pressing and infiltration,EtOH/H2O,composite,,3.0,,,,,,,,282.pdf,Lignin-Cellulose Composite,Lignin-Cellulose Composite,,,,
599,MOF-5 or IRMOF-1,Zn,H2BDC,,,,2.0,,2833.0,1.22,,,,,,283.pdf,IRMOF-1,IRMOF,,,,
600,MOF-74,Mg,H4doBDC,,,,2.0,,1252.0,1.0,,,,,,283.pdf,MOF-74,MOF,,,,
601,MIL-100,Fe,H2BDC,,,,3.0,,1754.0,1.9,,,,,,283.pdf,MIL-100,MIL,,,,
602,HKUST-1 or MOF-199,Cu,H3BTC,,,,1.0,,1781.0,0.52,,,,,,283.pdf,HKUST-1,HKUST,,,,
603,UiO-66,Zr,H2BDC,,,,4.0,,1125.0,0.6,,,,,,283.pdf,UiO-66,UiO,,,,
604,Im-UiO-PL,Zr,2-[(3-decyl-imidazol-1-yl)chloride]-H2BDC,ionic-exchange,Dimethylformamide(DMF)/Aceticacid,liquid,4.0,3.0,103.0,0.5,,5.93,,298.0,9.0,284.pdf,Im-UiO-PL,UiO,,,,
605,ZIF-90-IL-1,Zn,Imidazole-2-carbaldehyde,ultrasonic and stirring,CH3CN,solid,2.0,8.0,21.77,4.0,0.29,,,,,285.pdf,ZIF-90,ZIF,,,,
606,ZIF-90-IL-2,Zn,Imidazole-2-carbaldehyde,,,solid,2.0,,87.58,,0.42,,,,,285.pdf,ZIF-90,ZIF,,,,
607,ZIF-90-IL-3,Zn,Imidazole-2-carbaldehyde,,,solid,2.0,,98.78,,0.67,,,,,285.pdf,ZIF-90,ZIF,,,,
608,{(Me2NH2)2·[Zn8(Ad)4(DABA)6O]·7 DMF},Zn,DABA,mixed-ligand strategy,DMF/H2O,solid,,24.0,1036.0,,,1.522381276982504,,273.0,1.01325,286.pdf,{(Me2NH2)2·[Zn8(Ad)4(DABA)6O]·7 DMF},{(Me2NH2)2·[Zn8(Ad)4(DABA)6O]·7 DMF},,,,
609,Mg2(dobpdc),Mg,H4dopdc,,,solid,2.0,,,,,,,,,287.pdf,Mg2(dobpdc),Metal/dobpdc,,,,
610,ZIF-67,Zn,imidazole,,,solid,2.0,,,,,,,,,287.pdf,ZIF-67,ZIF,,,,
611,UiO-66-NH2,Zr,NH2-BDC,,,solid,4.0,,,,,,,,,287.pdf,UiO-66,UiO,,,,
612,Cu3(BTC)2,Cu,H3BTC,,,solid,2.0,,,,,,,,,287.pdf,Cu3(BTC)2,Metal/BTC,,,,
613,MgNi-MOF-74,"Mg, Ni","2,5-dioxido-H2BDC",one-pot solvothermal,,solid,2.0,,931.6,,,,,,,288.pdf,MOF-74,MOF,,,,
614,PPy@MgNi-MOF-74,Ni,,in situ oxidative polymerization,,solid,,,,,,,,,,288.pdf,MOF-74,MOF,,,,
615,NiSA-N2-C,Ni,"N, C",pyrolysis,N2,solid,1.0,,280.8,,,,100.0,0.8,,288.pdf,NiSA-N2-C,NiSA-N2-C,0.0,2.0,,
616,UiO-bpy,Zr,"2,2'-bipyridine-5,5'-dicarboxylate (bpydc)",chemical coordination,DMSO/THF,,,12.0,1323.0,,,,,,,289.pdf,UiO-bpy,UiO,,,,
617,CdS/UiO-bpy/Co,"Cd, Co","2,2'-bipyridine-5,5'-dicarboxylate (bpydc)",integration of inorganic semiconductors with molecular redox catalysts,DMSO/THF/CH3CN,,,12.0,25.5,,,,85.0,,8.0,289.pdf,CdS/UiO-bpy/Co,UiO,,,,
618,Cu-ade,Cu,adenine and acetic acid,stirring and annealing,MeOH/H2O,nanosheet,,1.0,,,,,,,,290.pdf,Cu-ade,Cu-ade,,,,
619,Au&Pt@ZIF,"Au, Pt",2-methylimidazole,encapsulation,MeOH,solid,0.0,24.0,,,,,,,8.0,291.pdf,Au&Pt@ZIF,ZIF,,,,
620,Cu-MOF,Cu,"5-(1-oxo-2,3-dihydro-1H-inden-2-yl)isophthalic acid",slow evaporation,DMF/H2O,solid,,4.0,,1.1,,1.524653487843672,,298.0,1.0,292.pdf,Cu-MOF,MOF,,,,
621,MOF-5,Zn,H2BDC,co-polymerization,DMF,solid,2.0,4.0,,,,,,,,293.pdf,MOF-5,MOF,,,,
622,Zn-aminotriazolate-oxalate,Zn,"oxalic acid, 3-amino-1,2,4-triazole",solvothermal,H2O,solid,2.0,2.0,782.0,0.38,0.19,4.35,,273.0,1.2,294.pdf,Zn-aminotriazolate-oxalate,Zn-aminotriazolate-oxalate,,,,
623,MIL-100,Cr,H3BTC,hydrothermal,H2O,solid,3.0,4.0,1170.0,2.9,1.14,2.6,,298.0,10.0,295.pdf,MIL-100,MIL,,,cm3,
624,MIL-101,Cr,H2BDC,hydrothermal,H2O,solid,3.0,8.0,1420.0,3.5,1.72,5.5,,298.0,10.0,295.pdf,MIL-101,MIL,,,cm3,
625,MIL-100/PPD,Cr,H3BTC,hydrothermal + amino functionalization,EtOH,solid,3.0,12.0,820.0,2.9,0.59,4.6,,298.0,10.0,295.pdf,MIL-100,MIL,,,cm3,
626,MIL-101/PPD,Cr,H2BDC,hydrothermal + amino functionalization,EtOH,solid,3.0,12.0,1420.0,3.5,1.72,5.5,,298.0,10.0,295.pdf,MIL-101,MIL,,,cm3,
627,MIL-96-(Al),Al,H3BTC,microwave-assisted hydrothermal,H2OorDMF/H2O,microporous,3.0,2.0,600.0,0.78,0.23,6.3,,303.0,1.0,296.pdf,MIL-96,MIL,,,,
628,Hf-NU-1000,Hf,"1,3,6,8-tetrakis(p-benzoic acid)pyrene (H4TBAPy)",solvothermal,,solid,4.0,1.0,1780.0,1.3,1.14,,,,1.01325,297.pdf,Hf-NU-1000,Hf-NU-1000,,,cm3,
629,[Zn(ZnO2CCH3)4(bibta)3],Zn,bibta,mild ligand exchange followed by thermal activation,H2O/THF,light brown microcrystalline powder,,,2075.0,,,2.044989775051125,,300.0,1.0132551,298.pdf,[Zn(ZnO2CCH3)4(bibta)3],[Zn(ZnO2CCH3)4(bibta)3],,,,
630,[Zn(ZnOH)4(bibta)3],Zn,bibta,postsynthetic modification of precursor mof,H2O/THF,,,,,,,,,,,298.pdf,[Zn(ZnOH)4(bibta)3],[Zn(ZnOH)4(bibta)3],,,,
631,Co−OH,Co,bibta2−,postsynthetic metal exchange,DMF,solid,2.0,16.0,1930.0,,,2.0,,300.0,0.0004,299.pdf,Co−OH,Co−OH,,,,
632,Ni−OH,Ni,bibta2−,postsynthetic metal exchange,DMF,solid,2.0,16.0,2285.0,,,2.7,,300.0,0.0004,299.pdf,Ni−OH,Ni−OH,,,,
633,Cu−OH,Cu,bibta2−,postsynthetic metal exchange,DMA,,2.0,16.0,,,,,,,,299.pdf,Cu−OH,Cu−OH,,,,
634,CAU-1,Al,H2N–H2BDC,solvothermal,MeOH,microcrystalline,3.0,5.0,1268.0,0.35,1.32,,,273.0,1.01325,300.pdf,CAU-1,CAU-1,,,cm3,
635,Mg-MOF-74(S),Mg,H4doBDC,sonochemical,DMF/EtOH/H2O,solid,2.0,60.0,1690.0,1.1,0.93,7.952738014087708,,298.0,1.013,301.pdf,MOF-74,MOF,,,cm3,
636,Mg-MOF-74(C),Mg,H4doBDC,solvothermal,DMF,solid,2.0,24.0,1525.0,1.1,0.62,7.930015905476028,,298.0,1.013,301.pdf,MOF-74,MOF,,,cm3,
637,MgII porphyrin,Mg,,,solvent/free,solid,,3.0,,,,,,,,302.pdf,MgII porphyrin,MgII porphyrin,,,,
